Repository: teamtran/data-visualizer

File: data/TGA/005d-L_M/ExpDat_2025_03_08_SL_005F_J3_isothermal.csv (part 1 of 40)
#EXPORTTYPE:                 ,DATA ALL                                
#FILE:                       ,2025_03_08_SL_005F_J3_isothermal.ngb-ss5
#FORMAT:                     ,NETZSCH5                                
#FTYPE:                      ,ASCII                                   
#IDENTITY:                   ,2025_03_08_SL_005F_J3_i                 
#DECIMAL:                    ,POINT                                   
#SEPARATOR:                  ,COMMA                                   
#MTYPE:                      ,DSC                                     
#INSTRUMENT:                 ,NETZSCH STA 449F5                       
#PROJECT:                    ,PS                                      
#DATE/TIME:                  ,3/8/2025 5:04:34 PM (UTC-5)             
#CORR. FILE:                 ,                                        
#TEMPCAL:                    ,13-11-2024 10:37                        
#SENSITIVITY:                ,28-06-2023 13:53                        
#LABORATORY:                 ,Tran/Aspuru                             
#OPERATOR:                   ,Stanley                                 
#REMARK:                     ,2025_03_08_SL_005F_J3_isothermal        
#SAMPLE:                     ,2025_03_08_SL_005F_J3_i                 
#SAMPLE MASS /mg:            ,5.02                                    
#MATERIAL:                   ,Polystyrene                             
#REFERENCE:                  ,                                        
#REFERENCE MASS /mg:         ,0                                       
#TYPE OF CRUCIBLE:           ,Al2O3 85 ‘l, open                       
#SAMPLE CRUCIBLE MASS /mg:   ,0                                       
#REFERENCE CRUCIBLE MASS /mg:,0                                       
#DSC RANGE /‘V:              ,5000                                    
#TG RANGE /mg:               ,35000                                   
#TAU-R:                      ,---                                     
#CORR. CODE:                 ,000                                     
#EXO:                        ,-1                                      
#RANGE:                      ,30›C....800›C/0.0....20.0K/min          
#SEGMENT:                    ,S1-5/5                                  
#SEG. 1:                     ,30›C/10.0(K/min)/100›C                  
#SEG. 2:                     ,100›C/00:10/100›C                       
#SEG. 3:                     ,100›C/5.0(K/min)/300›C                  
#SEG. 4:                     ,300›C/20:00/300›C                       
#SEG. 5:                     ,300›C/20.0(K/min)/800›C                 

##Temp./›C,Time/min,DSC/(mW/mg),Mass/%,Gas Flow(purge2)/(ml/min),Gas Flow(protective)/(ml/min),TIC(scan:1)/A,Sensit./(uV/mW),Segment
 32.74000,   0.00000,      0.13273,100.00000,50.00000,50.00000,            ,0.92404,1
 32.79900,   0.04000,      0.13043, 99.97988,50.00000,50.00000,2.045269e-10,0.92404,1
 32.83100,   0.08000,      0.12631, 99.97311,50.00000,50.00000,2.045269e-10,0.92404,1
 32.87500,   0.12000,      0.12385, 99.95279,50.00000,50.00000,2.045593e-10,0.92405,1
 32.94900,   0.16000,      0.12105, 99.94382,50.00000,50.00000,2.045593e-10,0.92405,1
 32.98000,   0.20000,      0.11940, 99.91454,50.00000,50.00000,2.045593e-10,0.92405,1
 33.01900,   0.24000,      0.11611, 99.88745,50.00000,50.00000,2.045593e-10,0.92405,1
 33.06900,   0.28000,      0.11529, 99.88745,50.00000,50.00000,2.039013e-10,0.92405,1
 33.11500,   0.32000,      0.11447, 99.85817,50.00000,50.00000,2.039013e-10,0.92405,1
 33.17100,   0.36000,      0.11381, 99.83108,50.00000,50.00000,2.039013e-10,0.92405,1
 33.23000,   0.40000,      0.11463, 99.83108,50.00000,50.00000,2.039013e-10,0.92405,1
 33.28300,   0.44000,      0.11677, 99.86713,50.00000,50.00000,2.040596e-10,0.92406,1
 33.34100,   0.48000,      0.11874, 99.89422,50.00000,50.00000,2.040596e-10,0.92406,1
 33.39700,   0.52000,      0.12170, 99.89422,50.00000,50.00000,2.040596e-10,0.92406,1
 33.46900,   0.56000,      0.12564, 99.89422,50.00000,50.00000,2.040596e-10,0.92406,1
 33.53400,   0.60000,      0.12926, 99.89422,50.00000,50.00000,2.044429e-10,0.92407,1
 33.60100,   0.64000,      0.13452, 99.91454,50.00000,50.00000,2.044429e-10,0.92407,1
 33.68200,   0.68000,      0.14011, 99.93466,50.00000,50.00000,2.044429e-10,0.92407,1
 33.74800,   0.72000,      0.14603, 99.97988,50.00000,50.00000,2.044429e-10,0.92407,1
 33.83000,   0.76000,      0.15211,100.00677,50.00000,50.00000,2.045288e-10,0.92408,1
 33.90900,   0.80000,      0.16148,100.03386,50.00000,50.00000,2.045288e-10,0.92408,1
 33.99000,   0.84000,      0.16970,100.06554,50.00000,50.00000,2.045288e-10,0.92408,1
 34.10600,   0.88000,      0.17907,100.09243,50.00000,50.00000,2.045288e-10,0.92408,1
 34.20400,   0.92000,      0.18877,100.11275,50.00000,50.00000,2.054863e-10,0.92408,1
 34.31100,   0.96000,      0.19830,100.15339,50.00000,50.00000,2.054863e-10,0.92408,1
 34.42200,   1.00000,      0.20981,100.19841,50.00000,50.00000,2.054863e-10,0.92408,1
 34.52100,   1.04000,      0.22131,100.24582,50.00000,50.00000,2.054863e-10,0.92408,1
 34.62000,   1.08000,      0.23134,100.29303,50.00000,50.00000,2.048874e-10,0.92409,1
 34.75300,   1.12000,      0.24482,100.32470,50.00000,50.00000,2.048874e-10,0.92409,1
 34.88700,   1.16000,      0.25665,100.37191,50.00000,50.00000,2.048874e-10,0.92409,1
 34.99400,   1.20000,      0.26881,100.39900,50.00000,50.00000,2.048874e-10,0.92409,1
 35.12200,   1.24000,      0.28179,100.41932,50.00000,50.00000,2.048874e-10,0.92409,1
 35.26300,   1.28000,      0.29494,100.45976,50.00000,50.00000,2.045230e-10,0.92410,1
 35.43800,   1.32000,      0.30726,100.49143,50.00000,50.00000,2.045230e-10,0.92410,1
 35.53400,   1.36000,      0.32139,100.52968,50.00000,50.00000,2.045230e-10,0.92410,1
 35.66100,   1.40000,      0.33388,100.59064,50.00000,50.00000,2.045230e-10,0.92410,1
 35.81200,   1.44000,      0.34571,100.61753,50.00000,50.00000,2.049980e-10,0.92411,1
 35.96200,   1.48000,      0.36148,100.64681,50.00000,50.00000,2.049980e-10,0.92411,1
 36.11600,   1.52000,      0.37413,100.69203,50.00000,50.00000,2.049980e-10,0.92411,1
 36.25800,   1.56000,      0.38661,100.74163,50.00000,50.00000,2.049980e-10,0.92411,1
 36.42500,   1.60000,      0.40090,100.77311,50.00000,50.00000,2.045822e-10,0.92412,1
 36.58800,   1.64000,      0.41437,100.80697,50.00000,50.00000,2.045822e-10,0.92412,1
 36.74900,   1.68000,      0.42685,100.83386,50.00000,50.00000,2.045822e-10,0.92412,1
 36.91600,   1.72000,      0.44147,100.86096,50.00000,50.00000,2.045822e-10,0.92412,1
 37.09700,   1.76000,      0.45346,100.89024,50.00000,50.00000,2.037659e-10,0.92413,1
 37.26900,   1.80000,      0.46643,100.93546,50.00000,50.00000,2.037659e-10,0.92413,1
 37.43700,   1.84000,      0.47907,100.97371,50.00000,50.00000,2.037659e-10,0.92413,1
 37.60200,   1.88000,      0.49155,100.99402,50.00000,50.00000,2.037659e-10,0.92413,1
 37.78000,   1.92000,      0.50222,101.00757,50.00000,50.00000,2.045002e-10,0.92414,1
 37.98800,   1.96000,      0.51502,101.02092,50.00000,50.00000,2.045002e-10,0.92414,1
 38.15500,   2.00000,      0.52668,101.03446,50.00000,50.00000,2.045002e-10,0.92414,1
 38.33200,   2.04000,      0.54063,101.06155,50.00000,50.00000,2.045002e-10,0.92414,1
 38.53500,   2.08000,      0.55245,101.08865,50.00000,50.00000,2.042942e-10,0.92415,1
 38.73100,   2.12000,      0.56344,101.11793,50.00000,50.00000,2.042942e-10,0.92415,1
 38.91400,   2.16000,      0.57411,101.17649,50.00000,50.00000,2.042942e-10,0.92415,1
 39.10000,   2.20000,      0.58477,101.23745,50.00000,50.00000,2.042942e-10,0.92415,1
 39.31400,   2.24000,      0.59708,101.27570,50.00000,50.00000,2.039166e-10,0.92416,1
 39.50100,   2.28000,      0.60692,101.31853,50.00000,50.00000,2.039166e-10,0.92416,1
 39.70400,   2.32000,      0.61791,101.35000,50.00000,50.00000,2.039166e-10,0.92416,1
 39.90900,   2.36000,      0.62956,101.35000,50.00000,50.00000,2.039166e-10,0.92416,1
 40.13800,   2.40000,      0.63940,101.37709,50.00000,50.00000,2.045974e-10,0.92417,1
 40.32500,   2.44000,      0.64990,101.40857,50.00000,50.00000,2.045974e-10,0.92417,1
 40.53800,   2.48000,      0.66122,101.44701,50.00000,50.00000,2.045974e-10,0.92417,1
 40.75300,   2.52000,      0.67204,101.46952,50.00000,50.00000,2.045974e-10,0.92417,1
 40.97000,   2.56000,      0.68237,101.49880,50.00000,50.00000,2.053128e-10,0.92418,1
 41.19300,   2.60000,      0.69254,101.54602,50.00000,50.00000,2.053128e-10,0.92418,1
 41.40600,   2.64000,      0.70500,101.59801,50.00000,50.00000,2.053128e-10,0.92418,1
 41.62600,   2.68000,      0.71484,101.62729,50.00000,50.00000,2.053128e-10,0.92418,1
 41.85200,   2.72000,      0.72484,101.65657,50.00000,50.00000,2.051906e-10,0.92419,1
 42.10000,   2.76000,      0.73484,101.69044,50.00000,50.00000,2.051906e-10,0.92419,1
 42.33200,   2.80000,      0.74681,101.72410,50.00000,50.00000,2.051906e-10,0.92419,1
 42.56600,   2.84000,      0.75730,101.75120,50.00000,50.00000,2.051906e-10,0.92419,1
 42.80500,   2.88000,      0.76779,101.78267,50.00000,50.00000,2.044754e-10,0.92420,1
 43.02500,   2.92000,      0.77943,101.81195,50.00000,50.00000,2.044754e-10,0.92420,1
 43.27500,   2.96000,      0.79009,101.84363,50.00000,50.00000,2.044754e-10,0.92420,1
 43.51600,   3.00000,      0.80238,101.90438,50.00000,50.00000,2.044754e-10,0.92420,1
 43.76500,   3.04000,      0.81353,101.93606,50.00000,50.00000,2.044697e-10,0.92422,1
 43.99700,   3.08000,      0.82402,101.96534,50.00000,50.00000,2.044697e-10,0.92422,1
 44.25800,   3.12000,      0.83681,102.01932,50.00000,50.00000,2.044697e-10,0.92422,1
 44.51100,   3.16000,      0.84746,102.05996,50.00000,50.00000,2.044697e-10,0.92422,1
 44.76600,   3.20000,      0.85942,102.08705,50.00000,50.00000,2.043229e-10,0.92423,1
 45.04000,   3.24000,      0.87139,102.11853,50.00000,50.00000,2.043229e-10,0.92423,1
 45.29700,   3.28000,      0.88368,102.14562,50.00000,50.00000,2.043229e-10,0.92423,1
 45.59200,   3.32000,      0.89581,102.17709,50.00000,50.00000,2.043229e-10,0.92423,1
 45.83300,   3.36000,      0.90925,102.20418,50.00000,50.00000,2.043229e-10,0.92423,1
 46.10500,   3.40000,      0.92023,102.23127,50.00000,50.00000,2.053299e-10,0.92424,1
 46.37400,   3.44000,      0.93252,102.24482,50.00000,50.00000,2.053299e-10,0.92424,1
 46.67000,   3.48000,      0.94514,102.25817,50.00000,50.00000,2.053299e-10,0.92424,1
 46.94800,   3.52000,      0.95956,102.28526,50.00000,50.00000,2.053299e-10,0.92424,1
 47.23800,   3.56000,      0.97432,102.32809,50.00000,50.00000,2.042751e-10,0.92426,1
 47.53300,   3.60000,      0.98661,102.38904,50.00000,50.00000,2.042751e-10,0.92426,1
 47.82100,   3.64000,      1.00004,102.42052,50.00000,50.00000,2.042751e-10,0.92426,1
 48.11200,   3.68000,      1.01381,102.49940,50.00000,50.00000,2.042751e-10,0.92426,1
 48.40600,   3.72000,      1.02791,102.55120,50.00000,50.00000,2.049788e-10,0.92427,1
 48.72900,   3.76000,      1.04184,102.58964,50.00000,50.00000,2.049788e-10,0.92427,1
 49.03700,   3.80000,      1.05511,102.63008,50.00000,50.00000,2.049788e-10,0.92427,1
 49.33500,   3.84000,      1.07003,102.68645,50.00000,50.00000,2.049788e-10,0.92427,1
 49.65500,   3.88000,      1.08428,102.73606,50.00000,50.00000,2.047863e-10,0.92429,1
 49.96200,   3.92000,      1.09822,102.79004,50.00000,50.00000,2.047863e-10,0.92429,1
 50.28400,   3.96000,      1.11247,102.82849,50.00000,50.00000,2.047863e-10,0.92429,1
 50.60200,   4.00000,      1.12755,102.87570,50.00000,50.00000,2.047863e-10,0.92429,1
 50.93300,   4.04000,      1.14214,102.93207,50.00000,50.00000,2.052975e-10,0.92431,1
 51.24900,   4.08000,      1.15640,102.96813,50.00000,50.00000,2.052975e-10,0.92431,1
 51.57600,   4.12000,      1.17000,103.03127,50.00000,50.00000,2.052975e-10,0.92431,1
 51.93100,   4.16000,      1.18607,103.07629,50.00000,50.00000,2.052975e-10,0.92431,1
 52.26500,   4.20000,      1.20098,103.12590,50.00000,50.00000,2.045784e-10,0.92432,1
 52.61900,   4.24000,      1.21491,103.15757,50.00000,50.00000,2.045784e-10,0.92432,1
 52.94700,   4.28000,      1.22999,103.20259,50.00000,50.00000,2.045784e-10,0.92432,1
 53.31000,   4.32000,      1.24557,103.25219,50.00000,50.00000,2.045784e-10,0.92432,1
 53.66800,   4.36000,      1.25966,103.28147,50.00000,50.00000,2.043705e-10,0.92434,1
 54.00100,   4.40000,      1.27393,103.33546,50.00000,50.00000,2.043705e-10,0.92434,1
 54.35900,   4.44000,      1.28983,103.37151,50.00000,50.00000,2.043705e-10,0.92434,1
 54.71800,   4.48000,      1.30524,103.40319,50.00000,50.00000,2.043705e-10,0.92434,1
 55.09000,   4.52000,      1.31852,103.46394,50.00000,50.00000,2.049179e-10,0.92436,1
 55.45600,   4.56000,      1.33410,103.50219,50.00000,50.00000,2.049179e-10,0.92436,1
 55.83000,   4.60000,      1.34919,103.53386,50.00000,50.00000,2.049179e-10,0.92436,1
 56.19100,   4.64000,      1.36378,103.60378,50.00000,50.00000,2.049179e-10,0.92436,1
 56.57600,   4.68000,      1.37821,103.63745,50.00000,50.00000,2.047214e-10,0.92438,1
 56.95800,   4.72000,      1.39281,103.70279,50.00000,50.00000,2.047214e-10,0.92438,1
 57.33400,   4.76000,      1.40757,103.73665,50.00000,50.00000,2.047214e-10,0.92438,1
 57.71300,   4.80000,      1.42233,103.76375,50.00000,50.00000,2.047214e-10,0.92438,1
 58.11100,   4.84000,      1.43513,103.79522,50.00000,50.00000,2.047844e-10,0.92440,1
 58.47800,   4.88000,      1.45203,103.84940,50.00000,50.00000,2.047844e-10,0.92440,1
 58.88500,   4.92000,      1.46483,103.88765,50.00000,50.00000,2.047844e-10,0.92440,1
 59.28400,   4.96000,      1.47943,103.90797,50.00000,50.00000,2.047844e-10,0.92440,1
 59.67200,   5.00000,      1.49388,103.94861,50.00000,50.00000,2.043266e-10,0.92442,1
 60.07000,   5.04000,      1.50881,103.97789,50.00000,50.00000,2.043266e-10,0.92442,1
 60.47500,   5.08000,      1.52227,104.00478,50.00000,50.00000,2.043266e-10,0.92442,1
 60.87300,   5.12000,      1.53738,104.03406,50.00000,50.00000,2.043266e-10,0.92442,1
 61.28700,   5.16000,      1.55019,104.06574,50.00000,50.00000,2.043266e-10,0.92442,1
 61.68300,   5.20000,      1.56267,104.10857,50.00000,50.00000,2.048358e-10,0.92444,1
 62.10700,   5.24000,      1.57614,104.15359,50.00000,50.00000,2.048358e-10,0.92444,1
 62.49500,   5.28000,      1.59191,104.18068,50.00000,50.00000,2.048358e-10,0.92444,1
 62.93300,   5.32000,      1.60505,104.20996,50.00000,50.00000,2.048358e-10,0.92444,1
 63.34800,   5.36000,      1.61935,104.20996,50.00000,50.00000,2.045155e-10,0.92446,1
 63.75500,   5.40000,      1.63234,104.23705,50.00000,50.00000,2.045155e-10,0.92446,1
 64.17400,   5.44000,      1.64664,104.26633,50.00000,50.00000,2.045155e-10,0.92446,1
 64.60400,   5.48000,      1.65963,104.31135,50.00000,50.00000,2.045155e-10,0.92446,1
 65.02700,   5.52000,      1.67164,104.36096,50.00000,50.00000,2.046699e-10,0.92448,1
 65.45500,   5.56000,      1.68463,104.39920,50.00000,50.00000,2.046699e-10,0.92448,1
 65.89300,   5.60000,      1.69845,104.42629,50.00000,50.00000,2.046699e-10,0.92448,1
 66.32200,   5.64000,      1.71063,104.45777,50.00000,50.00000,2.046699e-10,0.92448,1
 66.75500,   5.68000,      1.72495,104.47809,50.00000,50.00000,2.044944e-10,0.92450,1
 67.16600,   5.72000,      1.73582,104.53227,50.00000,50.00000,2.044944e-10,0.92450,1
 67.61900,   5.76000,      1.74801,104.57271,50.00000,50.00000,2.044944e-10,0.92450,1
 68.04200,   5.80000,      1.76004,104.59980,50.00000,50.00000,2.044944e-10,0.92450,1
 68.49300,   5.84000,      1.77125,104.62689,50.00000,50.00000,2.041474e-10,0.92452,1
 68.93900,   5.88000,      1.78444,104.62689,50.00000,50.00000,2.041474e-10,0.92452,1
 69.38300,   5.92000,      1.79533,104.65398,50.00000,50.00000,2.041474e-10,0.92452,1
 69.84300,   5.96000,      1.80721,104.65398,50.00000,50.00000,2.041474e-10,0.92452,1
 70.27400,   6.00000,      1.81941,104.69442,50.00000,50.00000,2.043228e-10,0.92454,1
 70.72000,   6.04000,      1.83179,104.74861,50.00000,50.00000,2.043228e-10,0.92454,1
 71.16100,   6.08000,      1.84236,104.78904,50.00000,50.00000,2.043228e-10,0.92454,1
 71.61500,   6.12000,      1.85360,104.80936,50.00000,50.00000,2.043228e-10,0.92454,1
 72.06300,   6.16000,      1.86615,104.83645,50.00000,50.00000,2.048283e-10,0.92456,1
 72.52800,   6.20000,      1.87690,104.85677,50.00000,50.00000,2.048283e-10,0.92456,1
 72.96300,   6.24000,      1.88798,104.86355,50.00000,50.00000,2.048283e-10,0.92456,1
 73.43500,   6.28000,      1.89874,104.89064,50.00000,50.00000,2.048283e-10,0.92456,1
 73.89100,   6.32000,      1.91114,104.91753,50.00000,50.00000,2.044010e-10,0.92459,1
 74.35200,   6.36000,      1.92141,104.94681,50.00000,50.00000,2.044010e-10,0.92459,1
 74.82400,   6.40000,      1.93300,104.97390,50.00000,50.00000,2.044010e-10,0.92459,1
 75.26900,   6.44000,      1.94246,105.00100,50.00000,50.00000,2.044010e-10,0.92459,1
 75.73900,   6.48000,      1.95471,105.03247,50.00000,50.00000,2.046089e-10,0.92461,1
 76.21400,   6.52000,      1.96320,105.05956,50.00000,50.00000,2.046089e-10,0.92461,1
 76.66900,   6.56000,      1.97496,105.05956,50.00000,50.00000,2.046089e-10,0.92461,1
 77.13200,   6.60000,      1.98575,105.08665,50.00000,50.00000,2.046089e-10,0.92461,1
 77.60000,   6.64000,      1.99605,105.11375,50.00000,50.00000,2.043629e-10,0.92463,1
 78.07800,   6.68000,      2.00702,105.14064,50.00000,50.00000,2.043629e-10,0.92463,1
 78.55300,   6.72000,      2.01601,105.14741,50.00000,50.00000,2.043629e-10,0.92463,1
 79.02300,   6.76000,      2.02633,105.19024,50.00000,50.00000,2.043629e-10,0.92463,1
 79.49000,   6.80000,      2.03763,105.22869,50.00000,50.00000,2.043629e-10,0.92463,1
 79.98300,   6.84000,      2.04681,105.25797,50.00000,50.00000,2.052517e-10,0.92466,1
 80.44900,   6.88000,      2.05565,105.28725,50.00000,50.00000,2.052517e-10,0.92466,1
 80.93000,   6.92000,      2.06796,105.31414,50.00000,50.00000,2.052517e-10,0.92466,1
 81.41500,   6.96000,      2.07616,105.31414,50.00000,50.00000,2.052517e-10,0.92466,1
 81.90300,   7.00000,      2.08569,105.31414,50.00000,50.00000,2.050628e-10,0.92468,1
 82.15000,   7.02000,      2.09053,105.34124,50.00000,50.00000,2.050628e-10,0.92468,2
 82.38400,   7.04000,      2.09603,105.34124,50.00000,50.00000,2.050628e-10,0.92468,2
 82.62500,   7.06000,      2.10137,105.34124,50.00000,50.00000,2.050628e-10,0.92468,2
 82.86400,   7.08000,      2.10376,105.36833,50.00000,50.00000,2.050628e-10,0.92468,2
 83.11100,   7.10000,      2.10762,105.36833,50.00000,50.00000,2.050628e-10,0.92468,2
 83.35300,   7.12000,      2.11198,105.39542,50.00000,50.00000,2.050628e-10,0.92468,2
 83.59300,   7.14000,      2.11535,105.39542,50.00000,50.00000,2.042999e-10,0.92470,2
 83.83400,   7.16000,      2.11905,105.42231,50.00000,50.00000,2.042999e-10,0.92470,2
 84.08200,   7.18000,      2.12128,105.42231,50.00000,50.00000,2.042999e-10,0.92470,2
 84.31700,   7.20000,      2.12366,105.42231,50.00000,50.00000,2.042999e-10,0.92470,2
 84.55200,   7.22000,      2.12506,105.42231,50.00000,50.00000,2.042999e-10,0.92470,2
 84.79000,   7.24000,      2.12531,105.42231,50.00000,50.00000,2.042999e-10,0.92470,2
 85.03000,   7.26000,      2.12672,105.42231,50.00000,50.00000,2.042999e-10,0.92470,2
 85.26700,   7.28000,      2.12713,105.42231,50.00000,50.00000,2.042999e-10,0.92470,2
 85.49100,   7.30000,      2.12722,105.42231,50.00000,50.00000,2.044944e-10,0.92473,2
 85.73200,   7.32000,      2.12698,105.42231,50.00000,50.00000,2.044944e-10,0.92473,2
 85.97500,   7.34000,      2.12543,105.42231,50.00000,50.00000,2.044944e-10,0.92473,2
 86.19400,   7.36000,      2.12304,105.42231,50.00000,50.00000,2.044944e-10,0.92473,2
 86.42500,   7.38000,      2.12050,105.39542,50.00000,50.00000,2.044944e-10,0.92473,2
 86.65100,   7.40000,      2.11944,105.39542,50.00000,50.00000,2.044944e-10,0.92473,2
 86.88300,   7.42000,      2.11607,105.39542,50.00000,50.00000,2.044944e-10,0.92473,2
 87.11500,   7.44000,      2.11172,105.39542,50.00000,50.00000,2.044944e-10,0.92473,2
 87.33900,   7.46000,      2.10786,105.39542,50.00000,50.00000,2.051926e-10,0.92475,2
 87.56600,   7.48000,      2.10367,105.36833,50.00000,50.00000,2.051926e-10,0.92475,2
 87.78200,   7.50000,      2.09899,105.36833,50.00000,50.00000,2.051926e-10,0.92475,2
 87.99500,   7.52000,      2.09331,105.36155,50.00000,50.00000,2.051926e-10,0.92475,2
 88.22000,   7.54000,      2.08715,105.33904,50.00000,50.00000,2.051926e-10,0.92475,2
 88.43800,   7.56000,      2.08230,105.32550,50.00000,50.00000,2.051926e-10,0.92475,2
 88.64500,   7.58000,      2.07580,105.31195,50.00000,50.00000,2.051926e-10,0.92475,2
 88.87200,   7.60000,      2.06635,105.31195,50.00000,50.00000,2.051926e-10,0.92475,2
 89.07800,   7.62000,      2.06067,105.29841,50.00000,50.00000,2.051926e-10,0.92475,2
 89.28700,   7.64000,      2.05352,105.28486,50.00000,50.00000,2.048874e-10,0.92477,2
 89.50200,   7.66000,      2.04571,105.28486,50.00000,50.00000,2.048874e-10,0.92477,2
 89.70900,   7.68000,      2.03608,105.25339,50.00000,50.00000,2.048874e-10,0.92477,2
 89.90700,   7.70000,      2.02760,105.25339,50.00000,50.00000,2.048874e-10,0.92477,2
 90.11600,   7.72000,      2.01863,105.22191,50.00000,50.00000,2.048874e-10,0.92477,2
 90.32100,   7.74000,      2.00950,105.19920,50.00000,50.00000,2.048874e-10,0.92477,2
 90.52600,   7.76000,      1.99938,105.18347,50.00000,50.00000,2.048874e-10,0.92477,2
 90.71900,   7.78000,      1.98942,105.15876,50.00000,50.00000,2.048874e-10,0.92477,2
 90.91300,   7.80000,      1.97698,105.15199,50.00000,50.00000,2.050285e-10,0.92480,2
 91.10400,   7.82000,      1.96784,105.12948,50.00000,50.00000,2.050285e-10,0.92480,2
 91.29400,   7.84000,      1.95656,105.09781,50.00000,50.00000,2.050285e-10,0.92480,2
 91.50200,   7.86000,      1.94512,105.07530,50.00000,50.00000,2.050285e-10,0.92480,2
 91.69400,   7.88000,      1.93433,105.05279,50.00000,50.00000,2.050285e-10,0.92480,2
 91.88900,   7.90000,      1.92256,105.03486,50.00000,50.00000,2.050285e-10,0.92480,2
 92.06300,   7.92000,      1.91077,104.99880,50.00000,50.00000,2.050285e-10,0.92480,2
 92.26300,   7.94000,      1.89817,104.97610,50.00000,50.00000,2.050285e-10,0.92480,2
 92.42500,   7.96000,      1.88440,104.96713,50.00000,50.00000,2.048950e-10,0.92483,2
 92.61600,   7.98000,      1.87180,104.94004,50.00000,50.00000,2.048950e-10,0.92483,2
 92.80300,   8.00000,      1.85903,104.93327,50.00000,50.00000,2.048950e-10,0.92483,2
 92.97100,   8.02000,      1.84493,104.91315,50.00000,50.00000,2.048950e-10,0.92483,2
 93.15000,   8.04000,      1.83232,104.87928,50.00000,50.00000,2.048950e-10,0.92483,2
 93.32000,   8.06000,      1.81954,104.84323,50.00000,50.00000,2.048950e-10,0.92483,2
 93.50900,   8.08000,      1.80628,104.82072,50.00000,50.00000,2.048950e-10,0.92483,2
 93.68100,   8.10000,      1.79267,104.81175,50.00000,50.00000,2.048950e-10,0.92483,2
 93.83400,   8.12000,      1.77708,104.80498,50.00000,50.00000,2.047042e-10,0.92485,2
 94.00800,   8.14000,      1.76348,104.78008,50.00000,50.00000,2.047042e-10,0.92485,2
 94.18000,   8.16000,      1.74987,104.74402,50.00000,50.00000,2.047042e-10,0.92485,2
 94.33800,   8.18000,      1.73511,104.71016,50.00000,50.00000,2.047042e-10,0.92485,2
 94.49700,   8.20000,      1.72034,104.67410,50.00000,50.00000,2.047042e-10,0.92485,2
 94.65700,   8.22000,      1.70508,104.64482,50.00000,50.00000,2.047042e-10,0.92485,2
 94.82100,   8.24000,      1.69064,104.64482,50.00000,50.00000,2.047042e-10,0.92485,2
 94.97900,   8.26000,      1.67588,104.61554,50.00000,50.00000,2.047042e-10,0.92485,2
 95.13600,   8.28000,      1.66078,104.59084,50.00000,50.00000,2.057762e-10,0.92487,2
 95.28400,   8.30000,      1.64468,104.56375,50.00000,50.00000,2.057762e-10,0.92487,2
 95.43500,   8.32000,      1.62991,104.54124,50.00000,50.00000,2.057762e-10,0.92487,2
 95.58900,   8.34000,      1.61563,104.50976,50.00000,50.00000,2.057762e-10,0.92487,2
 95.74300,   8.36000,      1.60168,104.49622,50.00000,50.00000,2.057762e-10,0.92487,2
 95.88900,   8.38000,      1.58443,104.47131,50.00000,50.00000,2.057762e-10,0.92487,2
 96.03100,   8.40000,      1.57014,104.44422,50.00000,50.00000,2.057762e-10,0.92487,2
 96.16600,   8.42000,      1.55354,104.41275,50.00000,50.00000,2.057762e-10,0.92487,2
 96.31300,   8.44000,      1.53761,104.38127,50.00000,50.00000,2.057762e-10,0.92487,2
 96.44100,   8.46000,      1.52282,104.35418,50.00000,50.00000,2.051201e-10,0.92490,2
 96.58800,   8.48000,      1.50853,104.31594,50.00000,50.00000,2.051201e-10,0.92490,2
 96.72200,   8.50000,      1.49341,104.27749,50.00000,50.00000,2.051201e-10,0.92490,2
 96.85800,   8.52000,      1.47747,104.25279,50.00000,50.00000,2.051201e-10,0.92490,2
 96.99900,   8.54000,      1.46219,104.23705,50.00000,50.00000,2.051201e-10,0.92490,2
 97.13400,   8.56000,      1.44706,104.20538,50.00000,50.00000,2.051201e-10,0.92490,2
 97.25100,   8.58000,      1.43326,104.17390,50.00000,50.00000,2.051201e-10,0.92490,2
 97.38500,   8.60000,      1.41846,104.16713,50.00000,50.00000,2.051201e-10,0.92490,2
 97.51900,   8.62000,      1.40301,104.14223,50.00000,50.00000,2.048836e-10,0.92492,2
 97.64400,   8.64000,      1.38887,104.10618,50.00000,50.00000,2.048836e-10,0.92492,2
 97.77000,   8.66000,      1.37391,104.09044,50.00000,50.00000,2.048836e-10,0.92492,2
 97.88600,   8.68000,      1.35878,104.06355,50.00000,50.00000,2.048836e-10,0.92492,2
 98.02000,   8.70000,      1.34398,104.03865,50.00000,50.00000,2.048836e-10,0.92492,2
 98.13600,   8.72000,      1.33198,104.00717,50.00000,50.00000,2.048836e-10,0.92492,2
 98.27400,   8.74000,      1.31603,103.99363,50.00000,50.00000,2.048836e-10,0.92492,2
 98.38600,   8.76000,      1.30271,103.97550,50.00000,50.00000,2.048836e-10,0.92492,2
 98.50400,   8.78000,      1.28939,103.94402,50.00000,50.00000,2.047176e-10,0.92495,2
 98.62200,   8.80000,      1.27524,103.93048,50.00000,50.00000,2.047176e-10,0.92495,2
 98.71600,   8.82000,      1.25960,103.91693,50.00000,50.00000,2.047176e-10,0.92495,2
 98.84700,   8.84000,      1.24810,103.88765,50.00000,50.00000,2.047176e-10,0.92495,2
 98.96000,   8.86000,      1.23460,103.88088,50.00000,50.00000,2.047176e-10,0.92495,2
 99.08800,   8.88000,      1.22128,103.85618,50.00000,50.00000,2.047176e-10,0.92495,2
 99.19400,   8.90000,      1.20927,103.82450,50.00000,50.00000,2.047176e-10,0.92495,2
 99.30300,   8.92000,      1.19628,103.79980,50.00000,50.00000,2.047176e-10,0.92495,2
 99.42900,   8.94000,      1.18444,103.78167,50.00000,50.00000,2.048549e-10,0.92497,2
 99.52600,   8.96000,      1.17226,103.75697,50.00000,50.00000,2.048549e-10,0.92497,2
 99.62900,   8.98000,      1.15958,103.75697,50.00000,50.00000,2.048549e-10,0.92497,2
 99.74700,   9.00000,      1.14642,103.72769,50.00000,50.00000,2.048549e-10,0.92497,2
 99.83700,   9.02000,      1.13556,103.71414,50.00000,50.00000,2.048549e-10,0.92497,2
 99.95600,   9.04000,      1.12404,103.69602,50.00000,50.00000,2.048549e-10,0.92497,2
100.05400,   9.06000,      1.11318,103.66454,50.00000,50.00000,2.048549e-10,0.92497,2
100.16600,   9.08000,      1.10199,103.62849,50.00000,50.00000,2.048549e-10,0.92497,2
100.27800,   9.10000,      1.09081,103.61494,50.00000,50.00000,2.053852e-10,0.92500,2
100.37100,   9.12000,      1.07945,103.60139,50.00000,50.00000,2.053852e-10,0.92500,2
100.47200,   9.14000,      1.06875,103.60139,50.00000,50.00000,2.053852e-10,0.92500,2
100.57800,   9.16000,      1.05756,103.60139,50.00000,50.00000,2.053852e-10,0.92500,2
100.68800,   9.18000,      1.04884,103.59462,50.00000,50.00000,2.053852e-10,0.92500,2
100.78500,   9.20000,      1.03748,103.57450,50.00000,50.00000,2.053852e-10,0.92500,2
100.87500,   9.22000,      1.02793,103.56773,50.00000,50.00000,2.053852e-10,0.92500,2
100.96600,   9.24000,      1.01839,103.54502,50.00000,50.00000,2.053852e-10,0.92500,2
101.07300,   9.26000,      1.00851,103.51355,50.00000,50.00000,2.047844e-10,0.92502,2
101.17400,   9.28000,      0.99897,103.50677,50.00000,50.00000,2.047844e-10,0.92502,2
101.26200,   9.30000,      0.98975,103.47968,50.00000,50.00000,2.047844e-10,0.92502,2
101.36700,   9.32000,      0.98218,103.45956,50.00000,50.00000,2.047844e-10,0.92502,2
101.46100,   9.34000,      0.97181,103.45040,50.00000,50.00000,2.047844e-10,0.92502,2
101.55000,   9.36000,      0.96242,103.43008,50.00000,50.00000,2.047844e-10,0.92502,2
101.65100,   9.38000,      0.95453,103.42351,50.00000,50.00000,2.047844e-10,0.92502,2
101.74200,   9.40000,      0.94613,103.42351,50.00000,50.00000,2.047844e-10,0.92502,2
101.83700,   9.42000,      0.93889,103.42351,50.00000,50.00000,2.047844e-10,0.92502,2
101.92400,   9.44000,      0.93033,103.42351,50.00000,50.00000,2.051296e-10,0.92504,2
102.02400,   9.46000,      0.92276,103.39402,50.00000,50.00000,2.051296e-10,0.92504,2
102.10800,   9.48000,      0.91420,103.37151,50.00000,50.00000,2.051296e-10,0.92504,2
102.21200,   9.50000,      0.90696,103.36255,50.00000,50.00000,2.051296e-10,0.92504,2
102.29600,   9.52000,      0.90005,103.33546,50.00000,50.00000,2.051296e-10,0.92504,2
102.39500,   9.54000,      0.89280,103.33546,50.00000,50.00000,2.051296e-10,0.92504,2
102.48000,   9.56000,      0.88490,103.33546,50.00000,50.00000,2.051296e-10,0.92504,2
102.56000,   9.58000,      0.87732,103.30398,50.00000,50.00000,2.051296e-10,0.92504,2
102.65200,   9.60000,      0.87074,103.28367,50.00000,50.00000,2.052898e-10,0.92507,2
102.74600,   9.62000,      0.86366,103.27470,50.00000,50.00000,2.052898e-10,0.92507,2
102.83900,   9.64000,      0.85824,103.26793,50.00000,50.00000,2.052898e-10,0.92507,2
102.91900,   9.66000,      0.85132,103.24761,50.00000,50.00000,2.052898e-10,0.92507,2
103.00600,   9.68000,      0.84474,103.24761,50.00000,50.00000,2.052898e-10,0.92507,2
103.09300,   9.70000,      0.83848,103.22052,50.00000,50.00000,2.052898e-10,0.92507,2
103.18100,   9.72000,      0.83173,103.22052,50.00000,50.00000,2.052898e-10,0.92507,2
103.27200,   9.74000,      0.82548,103.22052,50.00000,50.00000,2.052898e-10,0.92507,2
103.34000,   9.76000,      0.81988,103.19363,50.00000,50.00000,2.051106e-10,0.92510,2
103.43300,   9.78000,      0.81280,103.19363,50.00000,50.00000,2.051106e-10,0.92510,2
103.51400,   9.80000,      0.80704,103.19363,50.00000,50.00000,2.051106e-10,0.92510,2
103.59700,   9.82000,      0.80193,103.16195,50.00000,50.00000,2.051106e-10,0.92510,2
103.67500,   9.84000,      0.79617,103.13725,50.00000,50.00000,2.051106e-10,0.92510,2
103.76800,   9.86000,      0.78909,103.12809,50.00000,50.00000,2.051106e-10,0.92510,2
103.85300,   9.88000,      0.78349,103.11474,50.00000,50.00000,2.051106e-10,0.92510,2
103.94300,   9.90000,      0.77856,103.10120,50.00000,50.00000,2.051106e-10,0.92510,2
104.00900,   9.92000,      0.77395,103.10120,50.00000,50.00000,2.049121e-10,0.92512,2
104.09200,   9.94000,      0.76818,103.08765,50.00000,50.00000,2.049121e-10,0.92512,2
104.17800,   9.96000,      0.76242,103.07410,50.00000,50.00000,2.049121e-10,0.92512,2
104.25100,   9.98000,      0.75666,103.07410,50.00000,50.00000,2.049121e-10,0.92512,2
104.34300,  10.00000,      0.75172,103.07410,50.00000,50.00000,2.049121e-10,0.92512,2
104.42400,  10.02000,      0.74612,103.07410,50.00000,50.00000,2.049121e-10,0.92512,2
104.49600,  10.04000,      0.74035,103.05378,50.00000,50.00000,2.049121e-10,0.92512,2
104.56000,  10.06000,      0.73425,103.04701,50.00000,50.00000,2.049121e-10,0.92512,2
104.64900,  10.08000,      0.73031,103.04701,50.00000,50.00000,2.048911e-10,0.92514,2
104.72700,  10.10000,      0.72487,103.04701,50.00000,50.00000,2.048911e-10,0.92514,2
104.80800,  10.12000,      0.72010,103.01992,50.00000,50.00000,2.048911e-10,0.92514,2
104.86800,  10.14000,      0.71433,103.01992,50.00000,50.00000,2.048911e-10,0.92514,2
104.96100,  10.16000,      0.71005,102.99303,50.00000,50.00000,2.048911e-10,0.92514,2
105.03100,  10.18000,      0.70395,102.98625,50.00000,50.00000,2.048911e-10,0.92514,2
105.11300,  10.20000,      0.69835,102.96135,50.00000,50.00000,2.048911e-10,0.92514,2
105.17100,  10.22000,      0.69440,102.93207,50.00000,50.00000,2.048911e-10,0.92514,2
105.23700,  10.24000,      0.68912,102.93207,50.00000,50.00000,2.052803e-10,0.92517,2
105.31800,  10.26000,      0.68402,102.90279,50.00000,50.00000,2.052803e-10,0.92517,2
105.39200,  10.28000,      0.67825,102.89602,50.00000,50.00000,2.052803e-10,0.92517,2
105.46500,  10.30000,      0.67446,102.87131,50.00000,50.00000,2.052803e-10,0.92517,2
105.53800,  10.32000,      0.66803,102.87131,50.00000,50.00000,2.052803e-10,0.92517,2
105.60600,  10.34000,      0.66325,102.84422,50.00000,50.00000,2.052803e-10,0.92517,2
105.67600,  10.36000,      0.65880,102.84422,50.00000,50.00000,2.052803e-10,0.92517,2
105.75600,  10.38000,      0.65320,102.83068,50.00000,50.00000,2.052803e-10,0.92517,2
105.81600,  10.40000,      0.64891,102.81713,50.00000,50.00000,2.053738e-10,0.92519,2
105.89100,  10.42000,      0.64281,102.81713,50.00000,50.00000,2.053738e-10,0.92519,2
105.95400,  10.44000,      0.63770,102.79004,50.00000,50.00000,2.053738e-10,0.92519,2
106.01500,  10.46000,      0.63209,102.79004,50.00000,50.00000,2.053738e-10,0.92519,2
106.07400,  10.48000,      0.62665,102.76076,50.00000,50.00000,2.053738e-10,0.92519,2
106.15500,  10.50000,      0.62170,102.76076,50.00000,50.00000,2.053738e-10,0.92519,2
106.20200,  10.52000,      0.61642,102.74064,50.00000,50.00000,2.053738e-10,0.92519,2
106.27200,  10.54000,      0.61065,102.73386,50.00000,50.00000,2.053738e-10,0.92519,2
106.33100,  10.56000,      0.60471,102.73386,50.00000,50.00000,2.057705e-10,0.92522,2
106.40000,  10.58000,      0.59993,102.70458,50.00000,50.00000,2.057705e-10,0.92522,2
106.45300,  10.60000,      0.59597,102.69781,50.00000,50.00000,2.057705e-10,0.92522,2
106.52600,  10.62000,      0.58904,102.67510,50.00000,50.00000,2.057705e-10,0.92522,2
106.58300,  10.64000,      0.58426,102.67510,50.00000,50.00000,2.057705e-10,0.92522,2
106.65600,  10.66000,      0.57815,102.64582,50.00000,50.00000,2.057705e-10,0.92522,2
106.70500,  10.68000,      0.57287,102.63904,50.00000,50.00000,2.057705e-10,0.92522,2
106.78100,  10.70000,      0.56859,102.61434,50.00000,50.00000,2.057705e-10,0.92522,2
106.82700,  10.72000,      0.56231,102.59402,50.00000,50.00000,2.053795e-10,0.92524,2
106.90500,  10.74000,      0.55654,102.58725,50.00000,50.00000,2.053795e-10,0.92524,2
106.93300,  10.76000,      0.54993,102.58725,50.00000,50.00000,2.053795e-10,0.92524,2
107.00500,  10.78000,      0.54349,102.58725,50.00000,50.00000,2.053795e-10,0.92524,2
107.06100,  10.80000,      0.53838,102.58048,50.00000,50.00000,2.053795e-10,0.92524,2
107.11500,  10.82000,      0.53558,102.55797,50.00000,50.00000,2.053795e-10,0.92524,2
107.16600,  10.84000,      0.52897,102.54442,50.00000,50.00000,2.053795e-10,0.92524,2
107.22600,  10.86000,      0.52286,102.53088,50.00000,50.00000,2.053795e-10,0.92524,2
107.27700,  10.88000,      0.51692,102.52410,50.00000,50.00000,2.050839e-10,0.92527,2
107.34000,  10.90000,      0.51031,102.50159,50.00000,50.00000,2.050839e-10,0.92527,2
107.39100,  10.92000,      0.50453,102.48805,50.00000,50.00000,2.050839e-10,0.92527,2
107.43800,  10.94000,      0.49875,102.47470,50.00000,50.00000,2.050839e-10,0.92527,2
107.49500,  10.96000,      0.49314,102.47470,50.00000,50.00000,2.050839e-10,0.92527,2
107.54000,  10.98000,      0.48670,102.46793,50.00000,50.00000,2.050839e-10,0.92527,2
107.58800,  11.00000,      0.48174,102.44761,50.00000,50.00000,2.050839e-10,0.92527,2
107.64000,  11.02000,      0.47547,102.44761,50.00000,50.00000,2.050839e-10,0.92527,2
107.67500,  11.04000,      0.46968,102.44761,50.00000,50.00000,2.047482e-10,0.92529,2
107.73300,  11.06000,      0.46390,102.42052,50.00000,50.00000,2.047482e-10,0.92529,2
107.77500,  11.08000,      0.45878,102.40697,50.00000,50.00000,2.047482e-10,0.92529,2
107.83600,  11.10000,      0.45135,102.38904,50.00000,50.00000,2.047482e-10,0.92529,2
107.86700,  11.12000,      0.44672,102.35737,50.00000,50.00000,2.047482e-10,0.92529,2
107.92700,  11.14000,      0.43912,102.33705,50.00000,50.00000,2.047482e-10,0.92529,2
107.95900,  11.16000,      0.43350,102.32809,50.00000,50.00000,2.047482e-10,0.92529,2
108.01600,  11.18000,      0.42706,102.29880,50.00000,50.00000,2.047482e-10,0.92529,2
108.05700,  11.20000,      0.42144,102.29203,50.00000,50.00000,2.047482e-10,0.92529,2
108.08800,  11.22000,      0.41731,102.26952,50.00000,50.00000,2.057094e-10,0.92532,2
108.13200,  11.24000,      0.40954,102.24024,50.00000,50.00000,2.057094e-10,0.92532,2
108.17700,  11.26000,      0.40409,102.24024,50.00000,50.00000,2.057094e-10,0.92532,2
108.22100,  11.28000,      0.39880,102.20876,50.00000,50.00000,2.057094e-10,0.92532,2
108.26700,  11.30000,      0.39203,102.20199,50.00000,50.00000,2.057094e-10,0.92532,2
108.29300,  11.32000,      0.38657,102.18167,50.00000,50.00000,2.057094e-10,0.92532,2
108.33500,  11.34000,      0.37996,102.18167,50.00000,50.00000,2.057094e-10,0.92532,2
108.38300,  11.36000,      0.37318,102.18167,50.00000,50.00000,2.057094e-10,0.92532,2
108.41400,  11.38000,      0.36806,102.17490,50.00000,50.00000,2.052059e-10,0.92534,2
108.46300,  11.40000,      0.36161,102.15458,50.00000,50.00000,2.052059e-10,0.92534,2
108.49500,  11.42000,      0.35798,102.14781,50.00000,50.00000,2.052059e-10,0.92534,2
108.52900,  11.44000,      0.35054,102.12749,50.00000,50.00000,2.052059e-10,0.92534,2
108.56300,  11.46000,      0.34426,102.11394,50.00000,50.00000,2.052059e-10,0.92534,2
108.61100,  11.48000,      0.33698,102.09602,50.00000,50.00000,2.052059e-10,0.92534,2
108.63400,  11.50000,      0.33351,102.08247,50.00000,50.00000,2.052059e-10,0.92534,2
108.65400,  11.52000,      0.32590,102.06454,50.00000,50.00000,2.052059e-10,0.92534,2
108.70800,  11.54000,      0.32061,102.04422,50.00000,50.00000,2.054710e-10,0.92537,2
108.73100,  11.56000,      0.31400,102.03506,50.00000,50.00000,2.054710e-10,0.92537,2
108.75200,  11.58000,      0.30904,102.01494,50.00000,50.00000,2.054710e-10,0.92537,2
108.79300,  11.60000,      0.30309,102.00817,50.00000,50.00000,2.054710e-10,0.92537,2
108.81600,  11.62000,      0.29796,102.00817,50.00000,50.00000,2.054710e-10,0.92537,2
108.86100,  11.64000,      0.29184,102.00817,50.00000,50.00000,2.054710e-10,0.92537,2
108.87700,  11.66000,      0.28589,102.00139,50.00000,50.00000,2.054710e-10,0.92537,2
108.91400,  11.68000,      0.28010,101.97888,50.00000,50.00000,2.054710e-10,0.92537,2
108.94100,  11.70000,      0.27332,101.95857,50.00000,50.00000,2.050590e-10,0.92539,2
108.97000,  11.72000,      0.26819,101.94960,50.00000,50.00000,2.050590e-10,0.92539,2
108.99600,  11.74000,      0.26389,101.92012,50.00000,50.00000,2.050590e-10,0.92539,2
109.02400,  11.76000,      0.25777,101.91355,50.00000,50.00000,2.050590e-10,0.92539,2
109.06400,  11.78000,      0.25182,101.89084,50.00000,50.00000,2.050590e-10,0.92539,2
109.08600,  11.80000,      0.24620,101.86833,50.00000,50.00000,2.050590e-10,0.92539,2
109.10100,  11.82000,      0.24074,101.85936,50.00000,50.00000,2.050590e-10,0.92539,2
109.14600,  11.84000,      0.23561,101.82789,50.00000,50.00000,2.050590e-10,0.92539,2
109.15800,  11.86000,      0.22883,101.82112,50.00000,50.00000,2.051277e-10,0.92541,2
109.17200,  11.88000,      0.22238,101.79622,50.00000,50.00000,2.051277e-10,0.92541,2
109.20700,  11.90000,      0.21874,101.79622,50.00000,50.00000,2.051277e-10,0.92541,2
109.21400,  11.92000,      0.21245,101.79622,50.00000,50.00000,2.051277e-10,0.92541,2
109.25000,  11.94000,      0.20700,101.76912,50.00000,50.00000,2.051277e-10,0.92541,2
109.27100,  11.96000,      0.20336,101.76912,50.00000,50.00000,2.051277e-10,0.92541,2
109.30400,  11.98000,      0.19542,101.76912,50.00000,50.00000,2.051277e-10,0.92541,2
109.32400,  12.00000,      0.19161,101.73765,50.00000,50.00000,2.051277e-10,0.92541,2
109.32600,  12.02000,      0.18665,101.73765,50.00000,50.00000,2.046452e-10,0.92544,2
109.35500,  12.04000,      0.18119,101.71056,50.00000,50.00000,2.046452e-10,0.92544,2
109.36800,  12.06000,      0.17540,101.71056,50.00000,50.00000,2.046452e-10,0.92544,2
109.39200,  12.08000,      0.16994,101.71056,50.00000,50.00000,2.046452e-10,0.92544,2
109.42200,  12.10000,      0.16680,101.68127,50.00000,50.00000,2.046452e-10,0.92544,2
109.42100,  12.12000,      0.16051,101.68127,50.00000,50.00000,2.046452e-10,0.92544,2
109.44600,  12.14000,      0.15571,101.65438,50.00000,50.00000,2.046452e-10,0.92544,2
