Repository: teamtran/data-visualizer

File: data/TGA/archived/ExpDat_2024_01_12_SL_001G.csv (part 1 of 8)
#EXPORTTYPE:                 ,DATA ALL                      
#FILE:                       ,2024_01_12_SL_001G.ngb-ss5    
#FORMAT:                     ,NETZSCH5                      
#FTYPE:                      ,ASCII                         
#IDENTITY:                   ,polystyrene                   
#DECIMAL:                    ,POINT                         
#SEPARATOR:                  ,COMMA                         
#MTYPE:                      ,DSC                           
#INSTRUMENT:                 ,NETZSCH STA 449F5             
#PROJECT:                    ,2024_01_08_SL_007B            
#DATE/TIME:                  ,1/12/2024 5:46:24 PM (UTC-5)  
#CORR. FILE:                 ,                              
#TEMPCAL:                    ,28-06-2023 13:26              
#SENSITIVITY:                ,28-06-2023 13:53              
#LABORATORY:                 ,Tran/AAG                      
#OPERATOR:                   ,Stanley                       
#REMARK:                     ,                              
#SAMPLE:                     ,001G                          
#SAMPLE MASS /mg:            ,15.20                         
#MATERIAL:                   ,                              
#REFERENCE:                  ,                              
#REFERENCE MASS /mg:         ,0                             
#TYPE OF CRUCIBLE:           ,Al2O3 85 ‘l, open             
#SAMPLE CRUCIBLE MASS /mg:   ,0                             
#REFERENCE CRUCIBLE MASS /mg:,0                             
#DSC RANGE /‘V:              ,5000                          
#TG RANGE /mg:               ,35000                         
#TAU-R:                      ,---                           
#CORR. CODE:                 ,000                           
#EXO:                        ,-1                            
#RANGE:                      ,20›C....800›C/0.0....10.0K/min
#SEGMENT:                    ,S1-5/5                        
#SEG. 1:                     ,20›C/10.0(K/min)/100›C        
#SEG. 2:                     ,100›C/00:10/100›C             
#SEG. 3:                     ,100›C/10.0(K/min)/350›C       
#SEG. 4:                     ,350›C/04:00/350›C             
#SEG. 5:                     ,350›C/10.0(K/min)/800›C       

##Temp./›C,Time/min,DSC/(mW/mg),Mass/%,Gas Flow(purge2)/(ml/min),Gas Flow(protective)/(ml/min),TIC(scan:1)/A,Sensit./(uV/mW),Segment
 41.11100,  0.00000,      0.47665,    100.00000,50.00000,20.00000,1.886318e-07,0.92521,1
 41.60700,  0.10000,      0.44071,     99.93454,50.00000,20.00000,1.892647e-07,0.92526,1
 42.08400,  0.20000,      0.40900,     99.86750,50.00000,20.00000,1.897868e-07,0.92532,1
 42.51600,  0.30000,      0.37991,     99.81618,50.00000,20.00000,1.900036e-07,0.92536,1
 42.94500,  0.40000,      0.35445,     99.77750,50.00000,20.00000,1.904273e-07,0.92541,1
 43.36900,  0.50000,      0.33193,     99.74250,50.00000,20.00000,1.913862e-07,0.92545,1
 43.78100,  0.60000,      0.31207,     99.70158,50.00000,20.00000,1.925519e-07,0.92549,1
 44.16500,  0.70000,      0.29454,     99.67250,50.00000,20.00000,1.938509e-07,0.92552,1
 44.53100,  0.80000,      0.27831,     99.64276,50.00000,20.00000,1.955748e-07,0.92556,1
 44.87300,  0.90000,      0.26382,     99.61224,50.00000,20.00000,1.977153e-07,0.92559,1
 45.21000,  1.00000,      0.25037,     99.59289,50.00000,20.00000,2.000384e-07,0.92562,1
 45.54300,  1.10000,      0.23680,     99.54974,50.00000,20.00000,2.025259e-07,0.92565,1
 45.85900,  1.20000,      0.22438,     99.51921,50.00000,20.00000,2.052092e-07,0.92567,1
 46.13600,  1.30000,      0.21315,     99.48796,50.00000,20.00000,2.077542e-07,0.92569,1
 46.42000,  1.40000,      0.20176,     99.46191,50.00000,20.00000,2.099528e-07,0.92572,1
 46.69300,  1.50000,      0.19031,     99.43513,50.00000,20.00000,2.126992e-07,0.92574,1
 46.92400,  1.60000,      0.17946,     99.39414,50.00000,20.00000,2.166851e-07,0.92576,1
 47.15800,  1.70000,      0.16916,     98.68336,50.00000,20.00000,2.214688e-07,0.92577,1
 47.37300,  1.80000,      0.15907,     97.73592,50.00000,20.00000,2.265005e-07,0.92579,1
 47.57900,  1.90000,      0.14937,     97.51039,50.00000,20.00000,2.312957e-07,0.92580,1
 47.75600,  2.00000,      0.13966,     97.45605,50.00000,20.00000,2.353740e-07,0.92582,1
 47.93300,  2.10000,      0.13060,     97.41362,50.00000,20.00000,2.383126e-07,0.92583,1
 48.07200,  2.20000,      0.12171,     97.38757,50.00000,20.00000,2.402964e-07,0.92584,1
 48.21800,  2.30000,      0.11298,     97.36678,50.00000,20.00000,2.417957e-07,0.92585,1
 48.37200,  2.40000,      0.10452,     97.32211,50.00000,20.00000,2.427952e-07,0.92586,1
 48.47700,  2.50000, 9.698604e-02,     97.30796,50.00000,20.00000,2.432018e-07,0.92587,1
 48.61000,  2.60000, 8.917862e-02,     97.30349,50.00000,20.00000,2.433918e-07,0.92587,1
 48.72300,  2.70000, 8.283517e-02,     97.30349,50.00000,20.00000,2.436931e-07,0.92588,1
 48.84600,  2.80000, 7.708811e-02,     97.29678,50.00000,20.00000,2.439576e-07,0.92589,1
 48.95100,  2.90000, 7.226281e-02,     97.27520,50.00000,20.00000,2.440428e-07,0.92590,1
 49.06700,  3.00000, 6.944331e-02,     97.26625,50.00000,20.00000,2.439657e-07,0.92590,1
 49.18300,  3.10000, 6.776228e-02,     97.26625,50.00000,20.00000,2.437955e-07,0.92591,1
 49.29400,  3.20000, 6.727390e-02,     97.26625,50.00000,20.00000,2.436406e-07,0.92592,1
 49.44000,  3.30000, 6.884533e-02,     97.26625,50.00000,20.00000,2.435605e-07,0.92593,1
 49.57500,  3.40000, 7.160937e-02,     97.27520,50.00000,20.00000,2.435590e-07,0.92593,1
 49.74700,  3.50000, 7.697518e-02,     97.28414,50.00000,20.00000,2.434644e-07,0.92594,1
 49.92200,  3.60000, 8.385868e-02,     97.28638,50.00000,20.00000,2.430746e-07,0.92595,1
 50.13500,  3.70000, 9.198860e-02,     97.30197,50.00000,20.00000,2.426688e-07,0.92596,1
 50.36500,  3.80000,      0.10250,     97.33250,50.00000,20.00000,2.425528e-07,0.92598,1
 50.62000,  3.90000,      0.11410,     97.36079,50.00000,20.00000,2.424202e-07,0.92599,1
 50.89800,  4.00000,      0.12727,     97.39059,50.00000,20.00000,2.420305e-07,0.92600,1
 51.20600,  4.10000,      0.14261,     97.42184,50.00000,20.00000,2.416654e-07,0.92602,1
 51.54700,  4.20000,      0.15892,     97.45829,50.00000,20.00000,2.414695e-07,0.92604,1
 51.89700,  4.30000,      0.17610,     97.50072,50.00000,20.00000,2.411817e-07,0.92605,1
 52.28300,  4.40000,      0.19447,     97.52974,50.00000,20.00000,2.407171e-07,0.92607,1
 52.71500,  4.50000,      0.21403,     97.57888,50.00000,20.00000,2.402814e-07,0.92608,1
 53.14600,  4.60000,      0.23370,     97.61013,50.00000,20.00000,2.399353e-07,0.92610,1
 53.64900,  4.70000,      0.25419,     97.64289,50.00000,20.00000,2.395818e-07,0.92612,1
 54.13400,  4.80000,      0.27472,     97.67638,50.00000,20.00000,2.391720e-07,0.92613,1
 54.67000,  4.90000,      0.29515,     97.72105,50.00000,20.00000,2.386936e-07,0.92615,1
 55.23300,  5.00000,      0.31623,     97.75974,50.00000,20.00000,2.381645e-07,0.92616,1
 55.81400,  5.10000,      0.33709,     97.79322,50.00000,20.00000,2.376122e-07,0.92617,1
 56.42100,  5.20000,      0.35752,     97.83717,50.00000,20.00000,2.370315e-07,0.92618,1
 57.05800,  5.30000,      0.37843,     97.86691,50.00000,20.00000,2.364132e-07,0.92619,1
 57.72000,  5.40000,      0.39951,     97.90263,50.00000,20.00000,2.357794e-07,0.92620,1
 58.39800,  5.50000,      0.41972,     97.93243,50.00000,20.00000,2.351671e-07,0.92620,1
 59.09500,  5.60000,      0.44032,     97.98079,50.00000,20.00000,2.346321e-07,0.92620,1
 59.82900,  5.70000,      0.45994,     98.01276,50.00000,20.00000,2.341351e-07,0.92620,1
 60.57000,  5.80000,      0.47961,     98.05816,50.00000,20.00000,2.334881e-07,0.92619,1
 61.33000,  5.90000,      0.49913,     98.08724,50.00000,20.00000,2.326251e-07,0.92618,1
 62.12400,  6.00000,      0.51854,     98.12441,50.00000,20.00000,2.316407e-07,0.92617,1
 62.94000,  6.10000,      0.53752,     98.14750,50.00000,20.00000,2.307018e-07,0.92615,1
 63.76800,  6.20000,      0.55655,     98.18546,50.00000,20.00000,2.299994e-07,0.92612,1
 64.61000,  6.30000,      0.57494,     98.21743,50.00000,20.00000,2.294142e-07,0.92610,1
 65.47700,  6.40000,      0.59372,     98.24204,50.00000,20.00000,2.286882e-07,0.92606,1
 66.34600,  6.50000,      0.61277,     98.28447,50.00000,20.00000,2.279413e-07,0.92602,1
 67.24900,  6.60000,      0.63128,     98.31717,50.00000,20.00000,2.273557e-07,0.92598,1
 68.19200,  6.70000,      0.65002,     98.35441,50.00000,20.00000,2.267135e-07,0.92593,1
 69.12900,  6.80000,      0.66817,     98.38862,50.00000,20.00000,2.258802e-07,0.92587,1
 70.08900,  6.90000,      0.68686,     98.41842,50.00000,20.00000,2.251658e-07,0.92580,1
 71.05400,  7.00000,      0.70497,     98.44743,50.00000,20.00000,2.246962e-07,0.92573,1
 72.03800,  7.10000,      0.72352,     98.47796,50.00000,20.00000,2.241232e-07,0.92565,1
 73.05000,  7.20000,      0.74186,     98.49882,50.00000,20.00000,2.233776e-07,0.92557,1
 74.05900,  7.30000,      0.75962,     98.52934,50.00000,20.00000,2.227650e-07,0.92548,1
 75.09800,  7.40000,      0.77814,     98.55164,50.00000,20.00000,2.222957e-07,0.92538,1
 76.15100,  7.50000,      0.79576,     98.59184,50.00000,20.00000,2.217791e-07,0.92527,1
 77.23600,  7.60000,      0.81344,     98.61934,50.00000,20.00000,2.212673e-07,0.92515,1
 78.31400,  7.70000,      0.83091,     98.63724,50.00000,20.00000,2.208741e-07,0.92502,1
 79.39300,  7.80000,      0.84813,     98.66776,50.00000,20.00000,2.205292e-07,0.92489,1
 80.51900,  7.90000,      0.86514,     98.69750,50.00000,20.00000,2.201359e-07,0.92474,1
 81.61916,  8.00000,      0.88159,     98.71872,50.00000,20.00000,2.196754e-07,0.92459,2
 82.76520,  8.10000,      0.89694,     98.73297,50.00000,20.00000,2.191772e-07,0.92443,2
 83.87067,  8.20000,      0.90646,     98.75501,50.00000,20.00000,2.187261e-07,0.92426,2
 84.97225,  8.30000,      0.91002,     98.75994,50.00000,20.00000,2.183737e-07,0.92409,2
 86.04331,  8.40000,      0.90818,     98.75995,50.00000,20.00000,2.181111e-07,0.92391,2
 87.09341,  8.50000,      0.90120,     98.75558,50.00000,20.00000,2.178333e-07,0.92374,2
 88.09797,  8.60000,      0.89009,     98.74462,50.00000,20.00000,2.173673e-07,0.92356,2
 89.06628,  8.70000,      0.87462,     98.71818,50.00000,20.00000,2.167837e-07,0.92338,2
 89.99296,  8.80000,      0.85631,     98.69192,50.00000,20.00000,2.162986e-07,0.92321,2
 90.87158,  8.90000,      0.83400,     98.66679,50.00000,20.00000,2.159474e-07,0.92304,2
 91.73948,  9.00000,      0.81016,     98.61965,50.00000,20.00000,2.156740e-07,0.92287,2
 92.54995,  9.10000,      0.78392,     98.58240,50.00000,20.00000,2.154130e-07,0.92271,2
 93.32070,  9.20000,      0.75629,     98.55172,50.00000,20.00000,2.151236e-07,0.92255,2
 94.04304,  9.30000,      0.72746,     98.50389,50.00000,20.00000,2.148572e-07,0.92240,2
 94.73088,  9.40000,      0.69809,     98.46238,50.00000,20.00000,2.146358e-07,0.92225,2
 95.37705,  9.50000,      0.66937,     98.41614,50.00000,20.00000,2.143779e-07,0.92211,2
 95.98955,  9.60000,      0.64031,     98.39798,50.00000,20.00000,2.140471e-07,0.92197,2
 96.58869,  9.70000,      0.61216,     98.36830,50.00000,20.00000,2.136999e-07,0.92184,2
 97.14271,  9.80000,      0.58631,     98.33305,50.00000,20.00000,2.133924e-07,0.92171,2
 97.67834,  9.90000,      0.56135,     98.28799,50.00000,20.00000,2.131660e-07,0.92159,2
 98.18365, 10.00000,      0.53869,     98.26571,50.00000,20.00000,2.129790e-07,0.92147,2
 98.68706, 10.10000,      0.51783,     98.23608,50.00000,20.00000,2.127258e-07,0.92135,2
 99.16464, 10.20000,      0.49912,     98.20872,50.00000,20.00000,2.123301e-07,0.92123,2
 99.62811, 10.30000,      0.48299,     98.17132,50.00000,20.00000,2.117710e-07,0.92112,2
100.07581, 10.40000,      0.46887,     98.15286,50.00000,20.00000,2.112658e-07,0.92101,2
100.52058, 10.50000,      0.45682,     98.14367,50.00000,20.00000,2.110117e-07,0.92090,2
100.95709, 10.60000,      0.44606,     98.13165,50.00000,20.00000,2.107838e-07,0.92079,2
101.37291, 10.70000,      0.43713,     98.11297,50.00000,20.00000,2.104561e-07,0.92068,2
101.78819, 10.80000,      0.42760,     98.08872,50.00000,20.00000,2.103419e-07,0.92058,2
102.18012, 10.90000,      0.41829,     98.08065,50.00000,20.00000,2.103927e-07,0.92048,2
102.56901, 11.00000,      0.40830,     98.06310,50.00000,20.00000,2.100780e-07,0.92038,2
102.94646, 11.10000,      0.39778,     98.03932,50.00000,20.00000,2.096801e-07,0.92028,2
103.31095, 11.20000,      0.38636,     98.01492,50.00000,20.00000,2.098953e-07,0.92018,2
103.66853, 11.30000,      0.37467,     97.99845,50.00000,20.00000,2.102300e-07,0.92008,2
103.99997, 11.40000,      0.36232,     97.98867,50.00000,20.00000,2.100006e-07,0.92000,2
104.32888, 11.50000,      0.34938,     97.96499,50.00000,20.00000,2.096871e-07,0.91991,2
104.64482, 11.60000,      0.33594,     97.94691,50.00000,20.00000,2.096587e-07,0.91982,2
104.94939, 11.70000,      0.32200,     97.93288,50.00000,20.00000,2.095167e-07,0.91974,2
105.24141, 11.80000,      0.30732,     97.91964,50.00000,20.00000,2.091469e-07,0.91966,2
105.50766, 11.90000,      0.29367,     97.90249,50.00000,20.00000,2.088497e-07,0.91958,2
105.76037, 12.00000,      0.27904,     97.87630,50.00000,20.00000,2.087347e-07,0.91951,2
106.01399, 12.10000,      0.26491,     97.84644,50.00000,20.00000,2.087512e-07,0.91944,2
106.23034, 12.20000,      0.25096,     97.82579,50.00000,20.00000,2.087266e-07,0.91938,2
106.44236, 12.30000,      0.23636,     97.79808,50.00000,20.00000,2.084880e-07,0.91932,2
106.64542, 12.40000,      0.22308,     97.77378,50.00000,20.00000,2.080999e-07,0.91926,2
106.82523, 12.50000,      0.20902,     97.76466,50.00000,20.00000,2.077145e-07,0.91921,2
106.99783, 12.60000,      0.19518,     97.73112,50.00000,20.00000,2.075252e-07,0.91916,2
107.16400, 12.70000,      0.18210,     97.71667,50.00000,20.00000,2.075255e-07,0.91912,2
107.30636, 12.80000,      0.16882,     97.69735,50.00000,20.00000,2.074098e-07,0.91907,2
107.43909, 12.90000,      0.15618,     97.67356,50.00000,20.00000,2.071407e-07,0.91904,2
107.56342, 13.00000,      0.14368,     97.64844,50.00000,20.00000,2.069679e-07,0.91900,2
107.67627, 13.10000,      0.13190,     97.62944,50.00000,20.00000,2.068701e-07,0.91897,2
107.77567, 13.20000,      0.12060,     97.60990,50.00000,20.00000,2.066496e-07,0.91894,2
107.86174, 13.30000,      0.10916,     97.59234,50.00000,20.00000,2.063652e-07,0.91891,2
107.94586, 13.40000, 9.838857e-02,     97.56408,50.00000,20.00000,2.061614e-07,0.91889,2
108.01171, 13.50000, 8.786442e-02,     97.54137,50.00000,20.00000,2.060389e-07,0.91887,2
108.07548, 13.60000, 7.823977e-02,     97.52236,50.00000,20.00000,2.059394e-07,0.91885,2
108.13223, 13.70000, 6.852938e-02,     97.50219,50.00000,20.00000,2.057583e-07,0.91884,2
108.17500, 13.80000, 5.922658e-02,     97.48453,50.00000,20.00000,2.054831e-07,0.91882,2
108.21630, 13.90000, 5.096214e-02,     97.47635,50.00000,20.00000,2.052584e-07,0.91881,2
108.25089, 14.00000, 4.242412e-02,     97.45807,50.00000,20.00000,2.051167e-07,0.91880,2
108.27265, 14.10000, 3.421547e-02,     97.43960,50.00000,20.00000,2.049570e-07,0.91879,2
108.31230, 14.20000, 2.725394e-02,     97.42147,50.00000,20.00000,2.047546e-07,0.91878,2
108.30360, 14.30000, 1.922587e-02,     97.40281,50.00000,20.00000,2.045390e-07,0.91878,2
108.30142, 14.40000, 1.200692e-02,     97.38925,50.00000,20.00000,2.043495e-07,0.91879,2
108.30144, 14.50000, 5.060732e-03,     97.37158,50.00000,20.00000,2.042095e-07,0.91879,2
108.29613, 14.60000,-1.270123e-03,     97.36157,50.00000,20.00000,2.040757e-07,0.91879,2
108.28233, 14.70000,-7.447250e-03,     97.33653,50.00000,20.00000,2.038861e-07,0.91879,2
108.25986, 14.80000,-1.362933e-02,     97.32475,50.00000,20.00000,2.035756e-07,0.91880,2
108.24146, 14.90000,-1.956806e-02,     97.30564,50.00000,20.00000,2.032471e-07,0.91880,2
108.21565, 15.00000,-2.513910e-02,     97.28162,50.00000,20.00000,2.032011e-07,0.91881,2
108.20395, 15.10000,-3.062181e-02,     97.28355,50.00000,20.00000,2.033362e-07,0.91881,2
108.14068, 15.20000,-3.622525e-02,     97.26030,50.00000,20.00000,2.032397e-07,0.91883,2
108.08550, 15.30000,-4.137291e-02,     97.25596,50.00000,20.00000,2.029187e-07,0.91885,2
108.04392, 15.40000,-4.620013e-02,     97.23556,50.00000,20.00000,2.026016e-07,0.91886,2
107.98245, 15.50000,-5.083830e-02,     97.22471,50.00000,20.00000,2.023066e-07,0.91888,2
107.94173, 15.60000,-5.530915e-02,     97.21460,50.00000,20.00000,2.019999e-07,0.91889,2
107.88026, 15.70000,-5.971867e-02,     97.20228,50.00000,20.00000,2.017823e-07,0.91891,2
107.81359, 15.80000,-6.363275e-02,     97.18455,50.00000,20.00000,2.017162e-07,0.91893,2
107.74954, 15.90000,-6.748805e-02,     97.17397,50.00000,20.00000,2.016766e-07,0.91895,2
107.68433, 16.00000,-7.107692e-02,     97.15322,50.00000,20.00000,2.015792e-07,0.91897,2
107.60045, 16.10000,-7.481894e-02,     97.14545,50.00000,20.00000,2.014360e-07,0.91899,2
107.53430, 16.20000,-7.821862e-02,     97.13626,50.00000,20.00000,2.012242e-07,0.91901,2
107.46223, 16.30000,-8.155742e-02,     97.12710,50.00000,20.00000,2.009007e-07,0.91903,2
107.37182, 16.40000,-8.450357e-02,     97.11811,50.00000,20.00000,2.006240e-07,0.91906,2
107.28790, 16.50000,-8.764716e-02,     97.11265,50.00000,20.00000,2.006022e-07,0.91908,2
107.19755, 16.60000,-8.993572e-02,     97.09946,50.00000,20.00000,2.006160e-07,0.91911,2
107.10735, 16.70000,-9.280515e-02,     97.09163,50.00000,20.00000,2.004031e-07,0.91913,2
107.02379, 16.80000,-9.550149e-02,     97.09136,50.00000,20.00000,2.000865e-07,0.91916,2
106.92528, 16.90000,-9.770774e-02,     97.08148,50.00000,20.00000,1.998245e-07,0.91918,2
106.83808, 17.00000,-9.980426e-02,     97.07340,50.00000,20.00000,1.996771e-07,0.91921,2
106.75026, 17.10000,     -0.10148,     97.06062,50.00000,20.00000,1.996242e-07,0.91923,2
106.64258, 17.20000,     -0.10337,     97.05173,50.00000,20.00000,1.995409e-07,0.91926,2
106.56245, 17.30000,     -0.10478,     97.04763,50.00000,20.00000,1.993846e-07,0.91929,2
106.45836, 17.40000,     -0.10620,     97.02915,50.00000,20.00000,1.992163e-07,0.91932,2
106.35453, 17.50000,     -0.10771,     97.02865,50.00000,20.00000,1.990015e-07,0.91935,2
106.25684, 17.60000,     -0.10889,     97.02078,50.00000,20.00000,1.986570e-07,0.91937,2
106.15116, 17.70000,     -0.10984,     97.00328,50.00000,20.00000,1.982418e-07,0.91940,2
106.05302, 17.80000,     -0.11111,     96.98840,50.00000,20.00000,1.978889e-07,0.91943,2
105.96307, 17.90000,     -0.11215,     96.98660,50.00000,20.00000,1.978177e-07,0.91946,2
105.85099, 18.00000,     -0.11342,     96.97454,50.00000,20.00000,1.980846e-07,0.91949,3
105.73709, 18.10000,     -0.11305,     96.97454,50.00000,20.00000,1.981493e-07,0.91952,3
105.66207, 18.20000,     -0.11082,     96.95888,50.00000,20.00000,1.977302e-07,0.91954,3
105.58394, 18.30000,     -0.10494,     96.95888,50.00000,20.00000,1.974383e-07,0.91956,3
105.54885, 18.40000,-9.457329e-02,     96.97080,50.00000,20.00000,1.975250e-07,0.91957,3
105.53836, 18.50000,-7.891328e-02,     97.01322,50.00000,20.00000,1.975209e-07,0.91957,3
105.59001, 18.60000,-5.917647e-02,     97.03710,50.00000,20.00000,1.972749e-07,0.91956,3
105.66700, 18.70000,-3.360749e-02,     97.08101,50.00000,20.00000,1.969597e-07,0.91954,3
105.80655, 18.80000,-3.779520e-03,     97.12988,50.00000,20.00000,1.966933e-07,0.91950,3
105.98093, 18.90000, 2.985589e-02,     97.18201,50.00000,20.00000,1.965355e-07,0.91945,3
106.20718, 19.00000, 6.619232e-02,     97.23932,50.00000,20.00000,1.964258e-07,0.91939,3
106.47020, 19.10000,      0.10549,     97.29310,50.00000,20.00000,1.962813e-07,0.91931,3
106.80712, 19.20000,      0.14564,     97.34824,50.00000,20.00000,1.960682e-07,0.91922,3
107.15746, 19.30000,      0.18626,     97.40921,50.00000,20.00000,1.958308e-07,0.91912,3
107.54640, 19.40000,      0.22702,     97.46261,50.00000,20.00000,1.957729e-07,0.91901,3
107.98432, 19.50000,      0.26690,     97.51773,50.00000,20.00000,1.958742e-07,0.91888,3
108.45877, 19.60000,      0.30542,     97.56917,50.00000,20.00000,1.957754e-07,0.91874,3
108.94729, 19.70000,      0.34267,     97.61350,50.00000,20.00000,1.954561e-07,0.91860,3
109.47476, 19.80000,      0.37659,     97.65474,50.00000,20.00000,1.952204e-07,0.91844,3
110.00796, 19.90000,      0.40864,     97.70383,50.00000,20.00000,1.950637e-07,0.91828,3
110.57186, 20.00000,      0.43908,     97.73886,50.00000,20.00000,1.948409e-07,0.91811,3
111.14735, 20.10000,      0.46712,     97.77010,50.00000,20.00000,1.946204e-07,0.91793,3
111.73849, 20.20000,      0.49370,     97.79990,50.00000,20.00000,1.945269e-07,0.91775,3
112.35307, 20.30000,      0.51829,     97.82963,50.00000,20.00000,1.945311e-07,0.91755,3
112.98036, 20.40000,      0.54183,     97.86024,50.00000,20.00000,1.945428e-07,0.91735,3
113.61355, 20.50000,      0.56369,     97.88934,50.00000,20.00000,1.944208e-07,0.91715,3
114.28724, 20.60000,      0.58508,     97.90862,50.00000,20.00000,1.941161e-07,0.91693,3
114.94071, 20.70000,      0.60588,     97.93709,50.00000,20.00000,1.937704e-07,0.91672,3
115.63432, 20.80000,      0.62697,     97.95621,50.00000,20.00000,1.935105e-07,0.91649,3
116.33573, 20.90000,      0.64803,     97.98668,50.00000,20.00000,1.934137e-07,0.91625,3
117.06710, 21.00000,      0.66911,     98.01887,50.00000,20.00000,1.933953e-07,0.91601,3
117.82034, 21.10000,      0.69083,     98.03792,50.00000,20.00000,1.932670e-07,0.91575,3
118.58113, 21.20000,      0.71318,     98.06638,50.00000,20.00000,1.930950e-07,0.91548,3
119.36843, 21.30000,      0.73555,     98.09713,50.00000,20.00000,1.930349e-07,0.91521,3
120.17723, 21.40000,      0.75877,     98.11849,50.00000,20.00000,1.929733e-07,0.91492,3
121.01124, 21.50000,      0.78247,     98.14973,50.00000,20.00000,1.927681e-07,0.91462,3
121.85675, 21.60000,      0.80694,     98.17872,50.00000,20.00000,1.925282e-07,0.91431,3
122.73590, 21.70000,      0.83152,     98.20722,50.00000,20.00000,1.923680e-07,0.91399,3
123.62189, 21.80000,      0.85673,     98.23909,50.00000,20.00000,1.922471e-07,0.91366,3
124.54602, 21.90000,      0.88186,     98.25839,50.00000,20.00000,1.921480e-07,0.91331,3
125.47783, 22.00000,      0.90722,     98.28705,50.00000,20.00000,1.921320e-07,0.91295,3
126.45248, 22.10000,      0.93242,     98.31219,50.00000,20.00000,1.921500e-07,0.91257,3
127.42579, 22.20000,      0.95720,     98.33890,50.00000,20.00000,1.920262e-07,0.91219,3
128.41102, 22.30000,      0.98143,     98.35663,50.00000,20.00000,1.917834e-07,0.91180,3
129.42008, 22.40000,      1.00542,     98.38186,50.00000,20.00000,1.915962e-07,0.91139,3
130.44092, 22.50000,      1.02886,     98.40809,50.00000,20.00000,1.913944e-07,0.91098,3
131.49734, 22.60000,      1.05136,     98.43625,50.00000,20.00000,1.910184e-07,0.91054,3
132.55063, 22.70000,      1.07369,     98.46606,50.00000,20.00000,1.907424e-07,0.91010,3
133.62564, 22.80000,      1.09513,     98.47500,50.00000,20.00000,1.908745e-07,0.90964,3
134.70618, 22.90000,      1.11620,     98.50401,50.00000,20.00000,1.909996e-07,0.90918,3
135.78792, 23.00000,      1.13594,     98.52263,50.00000,20.00000,1.907391e-07,0.90871,3
136.90053, 23.10000,      1.15547,     98.54196,50.00000,20.00000,1.903975e-07,0.90822,3
138.02422, 23.20000,      1.17401,     98.56131,50.00000,20.00000,1.902310e-07,0.90772,3
139.13270, 23.30000,      1.19184,     98.57939,50.00000,20.00000,1.901921e-07,0.90722,3
140.27075, 23.40000,      1.20911,     98.59855,50.00000,20.00000,1.901777e-07,0.90670,3
141.42328, 23.50000,      1.22550,     98.60726,50.00000,20.00000,1.900693e-07,0.90617,3
142.55289, 23.60000,      1.24107,     98.62691,50.00000,20.00000,1.898996e-07,0.90564,3
143.71637, 23.70000,      1.25592,     98.64316,50.00000,20.00000,1.897986e-07,0.90509,3
144.87781, 23.80000,      1.27084,     98.66115,50.00000,20.00000,1.897185e-07,0.90453,3
146.04312, 23.90000,      1.28457,     98.66106,50.00000,20.00000,1.895605e-07,0.90397,3
147.22499, 24.00000,      1.29847,     98.67892,50.00000,20.00000,1.893769e-07,0.90339,3
148.39215, 24.10000,      1.31133,     98.69639,50.00000,20.00000,1.892369e-07,0.90281,3
149.57488, 24.20000,      1.32413,     98.70572,50.00000,20.00000,1.891484e-07,0.90222,3
150.77252, 24.30000,      1.33606,     98.71428,50.00000,20.00000,1.890807e-07,0.90161,3
151.96328, 24.40000,      1.34762,     98.72355,50.00000,20.00000,1.889643e-07,0.90100,3
153.15826, 24.50000,      1.35859,     98.74217,50.00000,20.00000,1.888399e-07,0.90038,3
154.35011, 24.60000,      1.36983,     98.75112,50.00000,20.00000,1.888232e-07,0.89976,3
155.55134, 24.70000,      1.37955,     98.76007,50.00000,20.00000,1.888346e-07,0.89912,3
156.76368, 24.80000,      1.38921,     98.76164,50.00000,20.00000,1.887199e-07,0.89848,3
157.97094, 24.90000,      1.39812,     98.77789,50.00000,20.00000,1.884633e-07,0.89783,3
159.16604, 25.00000,      1.40684,     98.78740,50.00000,20.00000,1.881596e-07,0.89717,3
160.37515, 25.10000,      1.41476,     98.79651,50.00000,20.00000,1.880870e-07,0.89651,3
161.58120, 25.20000,      1.42247,     98.80546,50.00000,20.00000,1.882299e-07,0.89584,3
162.80393, 25.30000,      1.42929,     98.81434,50.00000,20.00000,1.880623e-07,0.89515,3
164.01449, 25.40000,      1.43650,     98.82329,50.00000,20.00000,1.876810e-07,0.89447,3
165.22040, 25.50000,      1.44251,     98.83224,50.00000,20.00000,1.877338e-07,0.89378,3
166.43069, 25.60000,      1.44781,     98.83619,50.00000,20.00000,1.880921e-07,0.89308,3
167.63094, 25.70000,      1.45305,     98.84514,50.00000,20.00000,1.882603e-07,0.89238,3
168.85835, 25.80000,      1.45833,     98.85013,50.00000,20.00000,1.881237e-07,0.89166,3
170.06824, 25.90000,      1.46284,     98.85911,50.00000,20.00000,1.878103e-07,0.89095,3
171.27941, 26.00000,      1.46626,     98.86796,50.00000,20.00000,1.877742e-07,0.89022,3
172.47303, 26.10000,      1.46973,     98.87691,50.00000,20.00000,1.880144e-07,0.88950,3
173.68835, 26.20000,      1.47269,     98.87691,50.00000,20.00000,1.877816e-07,0.88876,3
174.89019, 26.30000,      1.47487,     98.88583,50.00000,20.00000,1.871679e-07,0.88803,3
176.09126, 26.40000,      1.47652,     98.89474,50.00000,20.00000,1.870006e-07,0.88729,3
177.28814, 26.50000,      1.47691,     98.89474,50.00000,20.00000,1.872519e-07,0.88654,3
178.48547, 26.60000,      1.47542,     98.89474,50.00000,20.00000,1.874032e-07,0.88579,3
179.68483, 26.70000,      1.47170,     98.89474,50.00000,20.00000,1.873454e-07,0.88504,3
180.86703, 26.80000,      1.46696,     98.89457,50.00000,20.00000,1.871446e-07,0.88428,3
182.06576, 26.90000,      1.46181,     98.90368,50.00000,20.00000,1.869064e-07,0.88351,3
183.25979, 27.00000,      1.45596,     98.90368,50.00000,20.00000,1.867139e-07,0.88274,3
184.44703, 27.10000,      1.45026,     98.90368,50.00000,20.00000,1.865831e-07,0.88197,3
185.63942, 27.20000,      1.44482,     98.91263,50.00000,20.00000,1.865291e-07,0.88119,3
186.80776, 27.30000,      1.43905,     98.90371,50.00000,20.00000,1.865743e-07,0.88042,3
187.99280, 27.40000,      1.43423,     98.90368,50.00000,20.00000,1.866399e-07,0.87963,3
189.17563, 27.50000,      1.42897,     98.90368,50.00000,20.00000,1.865640e-07,0.87884,3
190.34537, 27.60000,      1.42413,     98.91263,50.00000,20.00000,1.863979e-07,0.87806,3
191.53167, 27.70000,      1.41989,     98.91263,50.00000,20.00000,1.862794e-07,0.87725,3
192.68550, 27.80000,      1.41526,     98.91263,50.00000,20.00000,1.861261e-07,0.87647,3
193.86162, 27.90000,      1.41082,     98.91263,50.00000,20.00000,1.858783e-07,0.87566,3
195.01453, 28.00000,      1.40657,     98.92155,50.00000,20.00000,1.857345e-07,0.87486,3
196.18215, 28.10000,      1.40273,     98.92158,50.00000,20.00000,1.857631e-07,0.87405,3
197.33795, 28.20000,      1.39912,     98.91934,50.00000,20.00000,1.857100e-07,0.87325,3
198.48789, 28.30000,      1.39509,     98.91934,50.00000,20.00000,1.855199e-07,0.87244,3
199.63013, 28.40000,      1.39101,     98.92784,50.00000,20.00000,1.853864e-07,0.87163,3
200.77681, 28.50000,      1.38726,     98.92375,50.00000,20.00000,1.854202e-07,0.87082,3
201.91412, 28.60000,      1.38353,     98.91934,50.00000,20.00000,1.856287e-07,0.87000,3
203.03677, 28.70000,      1.37993,     98.91934,50.00000,20.00000,1.857809e-07,0.86920,3
204.17645, 28.80000,      1.37567,     98.91935,50.00000,20.00000,1.856628e-07,0.86838,3
205.31286, 28.90000,      1.37177,     98.91973,50.00000,20.00000,1.855174e-07,0.86755,3
206.42536, 29.00000,      1.36792,     98.91934,50.00000,20.00000,1.855296e-07,0.86674,3
207.54807, 29.10000,      1.36362,     98.91039,50.00000,20.00000,1.854641e-07,0.86592,3
208.65762, 29.20000,      1.36009,     98.91039,50.00000,20.00000,1.852530e-07,0.86510,3
209.77470, 29.30000,      1.35630,     98.91039,50.00000,20.00000,1.851606e-07,0.86427,3
210.88316, 29.40000,      1.35221,     98.91435,50.00000,20.00000,1.851243e-07,0.86345,3
211.99685, 29.50000,      1.34792,     98.91039,50.00000,20.00000,1.848596e-07,0.86261,3
213.09894, 29.60000,      1.34445,     98.91039,50.00000,20.00000,1.846793e-07,0.86179,3
214.19941, 29.70000,      1.33965,     98.91022,50.00000,20.00000,1.849457e-07,0.86095,3
215.29136, 29.80000,      1.33588,     98.91934,50.00000,20.00000,1.850666e-07,0.86013,3
216.39200, 29.90000,      1.33170,     98.90183,50.00000,20.00000,1.846763e-07,0.85929,3
217.48017, 30.00000,      1.32784,     98.91049,50.00000,20.00000,1.845140e-07,0.85846,3
218.55890, 30.10000,      1.32402,     98.91039,50.00000,20.00000,1.847729e-07,0.85763,3
219.65537, 30.20000,      1.31970,     98.91951,50.00000,20.00000,1.847664e-07,0.85678,3
220.73385, 30.30000,      1.31604,     98.91039,50.00000,20.00000,1.844638e-07,0.85595,3
221.81055, 30.40000,      1.31225,     98.90437,50.00000,20.00000,1.843384e-07,0.85511,3
222.87875, 30.50000,      1.30842,     98.90072,50.00000,20.00000,1.843321e-07,0.85427,3
223.94777, 30.60000,      1.30475,     98.91817,50.00000,20.00000,1.842179e-07,0.85344,3
225.01825, 30.70000,      1.30145,     98.91460,50.00000,20.00000,1.841373e-07,0.85259,3
226.08342, 30.80000,      1.29808,     98.90967,50.00000,20.00000,1.842000e-07,0.85175,3
227.15240, 30.90000,      1.29434,     98.90072,50.00000,20.00000,1.842431e-07,0.85090,3
228.21248, 31.00000,      1.29124,     98.90967,50.00000,20.00000,1.841928e-07,0.85006,3
229.27474, 31.10000,      1.28793,     98.90111,50.00000,20.00000,1.841229e-07,0.84921,3
230.32510, 31.20000,      1.28476,     98.90072,50.00000,20.00000,1.839735e-07,0.84837,3
231.37716, 31.30000,      1.28140,     98.90072,50.00000,20.00000,1.836339e-07,0.84752,3
232.43362, 31.40000,      1.27796,     98.90072,50.00000,20.00000,1.833577e-07,0.84667,3
233.47631, 31.50000,      1.27491,     98.90967,50.00000,20.00000,1.834293e-07,0.84582,3
234.53066, 31.60000,      1.27171,     98.90967,50.00000,20.00000,1.835980e-07,0.84496,3
235.56830, 31.70000,      1.26855,     98.90967,50.00000,20.00000,1.836264e-07,0.84412,3
236.61023, 31.80000,      1.26561,     98.90967,50.00000,20.00000,1.836793e-07,0.84326,3
237.65258, 31.90000,      1.26274,     98.90077,50.00000,20.00000,1.837580e-07,0.84241,3
238.69635, 32.00000,      1.25908,     98.90743,50.00000,20.00000,1.835699e-07,0.84155,3
239.73602, 32.10000,      1.25634,     98.90743,50.00000,20.00000,1.832458e-07,0.84069,3
240.76364, 32.20000,      1.25303,     98.89849,50.00000,20.00000,1.832203e-07,0.83984,3
241.79330, 32.30000,      1.25030,     98.89849,50.00000,20.00000,1.833381e-07,0.83898,3
242.83656, 32.40000,      1.24733,     98.90705,50.00000,20.00000,1.832002e-07,0.83811,3
243.85701, 32.50000,      1.24477,     98.90743,50.00000,20.00000,1.829237e-07,0.83726,3
244.87908, 32.60000,      1.24217,     98.89849,50.00000,20.00000,1.827634e-07,0.83640,3
245.90387, 32.70000,      1.23929,     98.89849,50.00000,20.00000,1.828858e-07,0.83554,3
246.92772, 32.80000,      1.23613,     98.88993,50.00000,20.00000,1.831865e-07,0.83467,3
247.95288, 32.90000,      1.23356,     98.88954,50.00000,20.00000,1.831662e-07,0.83380,3
248.97280, 33.00000,      1.23113,     98.89849,50.00000,20.00000,1.828502e-07,0.83294,3
249.99536, 33.10000,      1.22868,     98.89849,50.00000,20.00000,1.827398e-07,0.83207,3
251.00970, 33.20000,      1.22583,     98.88954,50.00000,20.00000,1.827689e-07,0.83120,3
252.02718, 33.30000,      1.22374,     98.88954,50.00000,20.00000,1.826198e-07,0.83033,3
253.04510, 33.40000,      1.22123,     98.88730,50.00000,20.00000,1.824947e-07,0.82946,3
254.06075, 33.50000,      1.21903,     98.88730,50.00000,20.00000,1.825917e-07,0.82859,3
255.07632, 33.60000,      1.21657,     98.88730,50.00000,20.00000,1.824334e-07,0.82771,3
256.09917, 33.70000,      1.21461,     98.88730,50.00000,20.00000,1.819185e-07,0.82683,3
257.10562, 33.80000,      1.21221,     98.88059,50.00000,20.00000,1.818384e-07,0.82596,3
258.11771, 33.90000,      1.21044,     98.88059,50.00000,20.00000,1.822491e-07,0.82508,3
259.12583, 34.00000,      1.20854,     98.88059,50.00000,20.00000,1.823846e-07,0.82420,3
260.13839, 34.10000,      1.20663,     98.87171,50.00000,20.00000,1.821821e-07,0.82332,3
261.14444, 34.20000,      1.20387,     98.88059,50.00000,20.00000,1.819833e-07,0.82244,3
262.15254, 34.30000,      1.20181,     98.86276,50.00000,20.00000,1.819141e-07,0.82155,3
263.15532, 34.40000,      1.20025,     98.85382,50.00000,20.00000,1.819576e-07,0.82067,3
264.16695, 34.50000,      1.19830,     98.85382,50.00000,20.00000,1.818963e-07,0.81978,3
265.17500, 34.60000,      1.19567,     98.84092,50.00000,20.00000,1.816795e-07,0.81889,3
266.16768, 34.70000,      1.19439,     98.83599,50.00000,20.00000,1.816178e-07,0.81802,3
267.16692, 34.80000,      1.19292,     98.83203,50.00000,20.00000,1.817012e-07,0.81713,3
268.17359, 34.90000,      1.19036,     98.81809,50.00000,20.00000,1.815825e-07,0.81624,3
269.17974, 35.00000,      1.18908,     98.80915,50.00000,20.00000,1.813443e-07,0.81534,3
270.17912, 35.10000,      1.18733,     98.80026,50.00000,20.00000,1.812836e-07,0.81445,3
271.17779, 35.20000,      1.18593,     98.79132,50.00000,20.00000,1.813672e-07,0.81356,3
272.17413, 35.30000,      1.18421,     98.78079,50.00000,20.00000,1.814853e-07,0.81267,3
273.17006, 35.40000,      1.18326,     98.76454,50.00000,20.00000,1.816214e-07,0.81178,3
274.16928, 35.50000,      1.18176,     98.75559,50.00000,20.00000,1.817064e-07,0.81088,3
275.16625, 35.60000,      1.18053,     98.73770,50.00000,20.00000,1.815785e-07,0.80999,3
276.16742, 35.70000,      1.17998,     98.71987,50.00000,20.00000,1.813716e-07,0.80908,3
277.17146, 35.80000,      1.17882,     98.70197,50.00000,20.00000,1.814316e-07,0.80818,3
278.16394, 35.90000,      1.17769,     98.68914,50.00000,20.00000,1.815150e-07,0.80728,3
279.15858, 36.00000,      1.17664,     98.67537,50.00000,20.00000,1.812143e-07,0.80638,3
280.14631, 36.10000,      1.17614,     98.65506,50.00000,20.00000,1.808873e-07,0.80548,3
281.15282, 36.20000,      1.17498,     98.62738,50.00000,20.00000,1.809109e-07,0.80457,3
282.14121, 36.30000,      1.17483,     98.59552,50.00000,20.00000,1.810254e-07,0.80367,3
283.13262, 36.40000,      1.17408,     98.58660,50.00000,20.00000,1.810349e-07,0.80277,3
284.12066, 36.50000,      1.17328,     98.55680,50.00000,20.00000,1.810254e-07,0.80187,3
285.12198, 36.60000,      1.17306,     98.52711,50.00000,20.00000,1.810138e-07,0.80095,3
286.11225, 36.70000,      1.17245,     98.50230,50.00000,20.00000,1.809381e-07,0.80004,3
287.10519, 36.80000,      1.17110,     98.48445,50.00000,20.00000,1.808222e-07,0.79913,3
288.09345, 36.90000,      1.17092,     98.44744,50.00000,20.00000,1.807381e-07,0.79823,3
289.08676, 37.00000,      1.17012,     98.39294,50.00000,20.00000,1.807662e-07,0.79731,3
290.06983, 37.10000,      1.16979,     98.36858,50.00000,20.00000,1.809027e-07,0.79641,3
291.06673, 37.20000,      1.16927,     98.33578,50.00000,20.00000,1.808998e-07,0.79549,3
292.05925, 37.30000,      1.16802,     98.29262,50.00000,20.00000,1.807180e-07,0.79457,3
293.04095, 37.40000,      1.16805,     98.26348,50.00000,20.00000,1.807188e-07,0.79367,3
294.02938, 37.50000,      1.16743,     98.21389,50.00000,20.00000,1.808338e-07,0.79275,3
295.02639, 37.60000,      1.16666,     98.17870,50.00000,20.00000,1.806127e-07,0.79183,3
296.00786, 37.70000,      1.16615,     98.12348,50.00000,20.00000,1.802680e-07,0.79092,3
297.00341, 37.80000,      1.16532,     98.09316,50.00000,20.00000,1.802872e-07,0.78999,3
297.99043, 37.90000,      1.16446,     98.03159,50.00000,20.00000,1.805603e-07,0.78908,3
298.97845, 38.00000,      1.16366,     97.97326,50.00000,20.00000,1.807977e-07,0.78816,3
299.96380, 38.10000,      1.16297,     97.94638,50.00000,20.00000,1.807465e-07,0.78724,3
300.94608, 38.20000,      1.16214,     97.88641,50.00000,20.00000,1.804312e-07,0.78632,3
301.94646, 38.30000,      1.16110,     97.82739,50.00000,20.00000,1.802447e-07,0.78539,3
302.92788, 38.40000,      1.16004,     97.77923,50.00000,20.00000,1.803142e-07,0.78447,3
303.91879, 38.50000,      1.15844,     97.72472,50.00000,20.00000,1.805105e-07,0.78355,3
304.91280, 38.60000,      1.15762,     97.68086,50.00000,20.00000,1.805925e-07,0.78261,3
305.89936, 38.70000,      1.15675,     97.61778,50.00000,20.00000,1.803878e-07,0.78169,3
306.89167, 38.80000,      1.15579,     97.55371,50.00000,20.00000,1.801942e-07,0.78076,3
307.86789, 38.90000,      1.15439,     97.50223,50.00000,20.00000,1.802069e-07,0.77984,3
308.85822, 39.00000,      1.15294,     97.44279,50.00000,20.00000,1.801394e-07,0.77891,3
309.83181, 39.10000,      1.15197,     97.36578,50.00000,20.00000,1.799777e-07,0.77800,3
310.83633, 39.20000,      1.15179,     97.30968,50.00000,20.00000,1.801008e-07,0.77705,3
311.82658, 39.30000,      1.15107,     97.24591,50.00000,20.00000,1.803790e-07,0.77612,3
312.81322, 39.40000,      1.15030,     97.16732,50.00000,20.00000,1.803903e-07,0.77519,3
313.78852, 39.50000,      1.14927,     97.11304,50.00000,20.00000,1.802705e-07,0.77427,3
314.78367, 39.60000,      1.14878,     97.03316,50.00000,20.00000,1.802615e-07,0.77333,3
315.77538, 39.70000,      1.14859,     96.96041,50.00000,20.00000,1.802043e-07,0.77239,3
316.76326, 39.80000,      1.14822,     96.88746,50.00000,20.00000,1.800232e-07,0.77146,3
317.75088, 39.90000,      1.14800,     96.80266,50.00000,20.00000,1.799903e-07,0.77052,3
318.73312, 40.00000,      1.14848,     96.71664,50.00000,20.00000,1.801801e-07,0.76959,3
319.71923, 40.10000,      1.14803,     96.64109,50.00000,20.00000,1.803916e-07,0.76866,3
320.71778, 40.20000,      1.14841,     96.54807,50.00000,20.00000,1.804143e-07,0.76771,3
321.70257, 40.30000,      1.14877,     96.45752,50.00000,20.00000,1.801305e-07,0.76678,3
322.68402, 40.40000,      1.14963,     96.36575,50.00000,20.00000,1.799153e-07,0.76585,3
323.67828, 40.50000,      1.14972,     96.27298,50.00000,20.00000,1.800519e-07,0.76490,3
324.66261, 40.60000,      1.14992,     96.17914,50.00000,20.00000,1.801077e-07,0.76397,3
325.65013, 40.70000,      1.15046,     96.07551,50.00000,20.00000,1.798786e-07,0.76303,3
326.63102, 40.80000,      1.15132,     95.97480,50.00000,20.00000,1.797693e-07,0.76210,3
327.62573, 40.90000,      1.15242,     95.85886,50.00000,20.00000,1.799231e-07,0.76115,3
328.60250, 41.00000,      1.15334,     95.75537,50.00000,20.00000,1.801409e-07,0.76022,3
329.59322, 41.10000,      1.15351,     95.62431,50.00000,20.00000,1.802220e-07,0.75928,3
330.59592, 41.20000,      1.15537,     95.49920,50.00000,20.00000,1.800504e-07,0.75832,3
331.57824, 41.30000,      1.15574,     95.38763,50.00000,20.00000,1.799317e-07,0.75739,3
332.56946, 41.40000,      1.15651,     95.26563,50.00000,20.00000,1.801197e-07,0.75645,3
333.54805, 41.50000,      1.15779,     95.10890,50.00000,20.00000,1.801672e-07,0.75551,3
334.53316, 41.60000,      1.15903,     94.97924,50.00000,20.00000,1.798602e-07,0.75457,3
335.51728, 41.70000,      1.16079,     94.83870,50.00000,20.00000,1.797728e-07,0.75364,3
336.51549, 41.80000,      1.16168,     94.70222,50.00000,20.00000,1.800219e-07,0.75268,3
337.50590, 41.90000,      1.16346,     94.53480,50.00000,20.00000,1.801213e-07,0.75174,3
338.48073, 42.00000,      1.16548,     94.38592,50.00000,20.00000,1.800680e-07,0.75081,3
339.47197, 42.10000,      1.16754,     94.22036,50.00000,20.00000,1.801224e-07,0.74986,3
