Repository: teamtran/data-visualizer

File: data/TGA/commercial_samples/ExpDat_2025_07_22_SL_PS_Red_Solo_Cup_Dynamic.csv (part 1 of 19)
#EXPORTTYPE:                 ,DATA ALL                                     
#FILE:                       ,2025_07_22_SL_PS_Red_Solo_Cup_Dynamic.ngb-ss5
#FORMAT:                     ,NETZSCH5                                     
#FTYPE:                      ,ASCII                                        
#IDENTITY:                   ,PS-Red-Solo-Cup                              
#DECIMAL:                    ,POINT                                        
#SEPARATOR:                  ,COMMA                                        
#MTYPE:                      ,DSC                                          
#INSTRUMENT:                 ,NETZSCH STA 449F5                            
#PROJECT:                    ,                                             
#DATE/TIME:                  ,7/22/2025 5:22:39 PM (UTC-4)                 
#CORR. FILE:                 ,                                             
#TEMPCAL:                    ,05-05-2025 14:38                             
#SENSITIVITY:                ,28-06-2023 13:53                             
#LABORATORY:                 ,Tran/AAG                                     
#OPERATOR:                   ,Stanley                                      
#REMARK:                     ,2025_03_20_Styrofoam_dynamic                 
#SAMPLE:                     ,PS-Red-Solo-Cup                              
#SAMPLE MASS /mg:            ,4.63                                         
#MATERIAL:                   ,Polystyrene                                  
#REFERENCE:                  ,                                             
#REFERENCE MASS /mg:         ,0                                            
#TYPE OF CRUCIBLE:           ,Al2O3 85 ‘l, open                            
#SAMPLE CRUCIBLE MASS /mg:   ,0                                            
#REFERENCE CRUCIBLE MASS /mg:,0                                            
#DSC RANGE /‘V:              ,5000                                         
#TG RANGE /mg:               ,35000                                        
#TAU-R:                      ,---                                          
#CORR. CODE:                 ,000                                          
#EXO:                        ,-1                                           
#RANGE:                      ,20›C....800›C/0.0....20.0K/min               
#SEGMENT:                    ,S1-4/4                                       
#SEG. 1:                     ,20›C/5.0(K/min)/100›C                        
#SEG. 2:                     ,100›C/00:05/100›C                            
#SEG. 3:                     ,100›C/1.0(K/min)/400›C                       
#SEG. 4:                     ,400›C/20.0(K/min)/800›C                      

##Temp./›C,Time/min,DSC/(mW/mg),Mass/%,Gas Flow(purge2)/(ml/min),Gas Flow(protective)/(ml/min),TIC(scan:1)/A,Sensit./(uV/mW),Segment
 28.92000,  0.00000,-5.710747e-03,100.00000,50.00000,41.00000,            ,0.92335,1
 29.11200,  0.06667,-1.962991e-02, 99.86307,50.00000,41.00000,1.706369e-08,0.92335,1
 29.27600,  0.13333,-3.265592e-02, 99.77754,50.00000,41.00000,1.703616e-08,0.92339,1
 29.42900,  0.20000,-4.532428e-02, 99.72376,50.00000,40.00000,1.703616e-08,0.92339,1
 29.59200,  0.26667,-5.370928e-02, 99.65788,50.00000,40.00000,1.705526e-08,0.92342,1
 29.78100,  0.33333,-6.459140e-02, 99.57970,50.00000,39.00000,1.705526e-08,0.92342,1
 29.91900,  0.40000,-7.261870e-02, 99.54060,50.00000,39.00000,1.705526e-08,0.92342,1
 30.06500,  0.46667,-7.993176e-02, 99.48920,50.00000,39.00000,1.706737e-08,0.92345,1
 30.21200,  0.53333,-8.635231e-02, 99.45270,50.00000,38.00000,1.706737e-08,0.92345,1
 30.37200,  0.60000,-9.063136e-02, 99.43801,50.00000,38.00000,1.706737e-08,0.92345,1
 30.52300,  0.66667,-9.508872e-02, 99.39395,50.00000,37.00000,1.706148e-08,0.92348,1
 30.64500,  0.73333,-9.972481e-02, 99.34017,50.00000,37.00000,1.706148e-08,0.92348,1
 30.78200,  0.80000,     -0.10275, 99.31102,50.00000,37.00000,1.707598e-08,0.92351,1
 30.92200,  0.86667,     -0.10578, 99.27430,50.00000,37.00000,1.707598e-08,0.92351,1
 31.06700,  0.93333,     -0.10971, 99.24492,50.00000,37.00000,1.707598e-08,0.92351,1
 31.18600,  1.00000,     -0.11256, 99.21555,50.00000,36.00000,1.707290e-08,0.92354,1
 31.31800,  1.06667,     -0.11452, 99.18639,50.00000,36.00000,1.707290e-08,0.92354,1
 31.45000,  1.13333,     -0.11808, 99.15702,50.00000,35.00000,1.707150e-08,0.92357,1
 31.57000,  1.20000,     -0.12058, 99.12765,50.00000,35.00000,1.707150e-08,0.92357,1
 31.67500,  1.26667,     -0.12396, 99.09352,50.00000,35.00000,1.707150e-08,0.92357,1
 31.79100,  1.33333,     -0.12521, 99.05918,50.00000,34.00000,1.704893e-08,0.92359,1
 31.91400,  1.40000,     -0.12806, 99.02981,50.00000,34.00000,1.704893e-08,0.92359,1
 32.02300,  1.46667,     -0.13091, 99.00065,50.00000,33.00000,1.709849e-08,0.92362,1
 32.13100,  1.53333,     -0.13305, 97.02635,50.00000,33.00000,1.709849e-08,0.92362,1
 32.23300,  1.60000,     -0.13501, 92.83564,50.00000,33.00000,1.709849e-08,0.92362,1
 32.31200,  1.66667,     -0.13732, 91.91447,50.00000,34.00000,1.709316e-08,0.92365,1
 32.41700,  1.73333,     -0.13857, 91.35724,50.00000,34.00000,1.709316e-08,0.92365,1
 32.51600,  1.80000,     -0.14178, 91.11533,50.00000,34.00000,1.708491e-08,0.92367,1
 32.59700,  1.86667,     -0.14463, 91.02009,50.00000,34.00000,1.708491e-08,0.92367,1
 32.67900,  1.93333,     -0.14623, 91.02009,50.00000,34.00000,1.708491e-08,0.92367,1
 32.75500,  2.00000,     -0.14819, 90.99071,50.00000,34.00000,1.705750e-08,0.92370,1
 32.83100,  2.06667,     -0.15086, 90.99071,50.00000,34.00000,1.705750e-08,0.92370,1
 32.93200,  2.13333,     -0.15193, 90.99071,50.00000,34.00000,1.711432e-08,0.92372,1
 33.00700,  2.20000,     -0.15300, 90.96156,50.00000,34.00000,1.711432e-08,0.92372,1
 33.08300,  2.26667,     -0.15514, 90.96156,50.00000,34.00000,1.711432e-08,0.92372,1
 33.15600,  2.33333,     -0.15710, 90.99071,50.00000,34.00000,1.709016e-08,0.92375,1
 33.22200,  2.40000,     -0.15763, 91.02009,50.00000,34.00000,1.709016e-08,0.92375,1
 33.29600,  2.46667,     -0.15852, 91.04946,50.00000,34.00000,1.710216e-08,0.92377,1
 33.38000,  2.53333,     -0.16048, 91.08121,50.00000,34.00000,1.710216e-08,0.92377,1
 33.43900,  2.60000,     -0.16048, 91.11058,50.00000,34.00000,1.710216e-08,0.92377,1
 33.50400,  2.66667,     -0.16047, 91.13996,50.00000,34.00000,1.708283e-08,0.92379,1
 33.58100,  2.73333,     -0.16118, 91.14708,50.00000,34.00000,1.708283e-08,0.92379,1
 33.64400,  2.80000,     -0.16154, 91.16911,50.00000,35.00000,1.708283e-08,0.92379,1
 33.71500,  2.86667,     -0.16065, 91.19849,50.00000,35.00000,1.706782e-08,0.92382,1
 33.81100,  2.93333,     -0.15957, 91.22786,50.00000,35.00000,1.706782e-08,0.92382,1
 33.87400,  3.00000,     -0.15922, 91.22786,50.00000,35.00000,1.712725e-08,0.92384,1
 33.97700,  3.06667,     -0.15814, 91.19849,50.00000,35.00000,1.712725e-08,0.92384,1
 34.05500,  3.13333,     -0.15457, 91.22786,50.00000,35.00000,1.712725e-08,0.92384,1
 34.12200,  3.20000,     -0.15404, 91.25724,50.00000,35.00000,1.708494e-08,0.92386,1
 34.22500,  3.26667,     -0.15118, 91.25724,50.00000,35.00000,1.708494e-08,0.92386,1
 34.30100,  3.33333,     -0.14958, 91.25724,50.00000,35.00000,1.708680e-08,0.92388,1
 34.38100,  3.40000,     -0.14708, 91.25724,50.00000,35.00000,1.708680e-08,0.92388,1
 34.46300,  3.46667,     -0.14387, 91.25724,50.00000,35.00000,1.708680e-08,0.92388,1
 34.56000,  3.53333,     -0.13959, 91.25724,50.00000,35.00000,1.709760e-08,0.92390,1
 34.65300,  3.60000,     -0.13566, 91.28639,50.00000,35.00000,1.709760e-08,0.92390,1
 34.75900,  3.66667,     -0.13263, 91.28639,50.00000,35.00000,1.707870e-08,0.92392,1
 34.86800,  3.73333,     -0.12906, 91.28639,50.00000,35.00000,1.707870e-08,0.92392,1
 34.97300,  3.80000,     -0.12460, 91.28639,50.00000,35.00000,1.707870e-08,0.92392,1
 35.09000,  3.86667,     -0.12032, 91.28639,50.00000,35.00000,1.709075e-08,0.92393,1
 35.19900,  3.93333,     -0.11569, 91.30108,50.00000,35.00000,1.709075e-08,0.92393,1
 35.31500,  4.00000,     -0.11123, 91.30842,50.00000,35.00000,1.711878e-08,0.92395,1
 35.43500,  4.06667,     -0.10748, 91.30842,50.00000,35.00000,1.711878e-08,0.92395,1
 35.56000,  4.13333,     -0.10142, 91.31577,50.00000,35.00000,1.711878e-08,0.92395,1
 35.68000,  4.20000,-9.642712e-02, 91.31577,50.00000,35.00000,1.707638e-08,0.92396,1
 35.83400,  4.26667,-9.036479e-02, 91.34514,50.00000,35.00000,1.707638e-08,0.92396,1
 35.95200,  4.33333,-8.537263e-02, 91.34514,50.00000,35.00000,1.707393e-08,0.92398,1
 36.08400,  4.40000,-8.144985e-02, 91.37451,50.00000,35.00000,1.707393e-08,0.92398,1
 36.24500,  4.46667,-7.627933e-02, 91.37451,50.00000,35.00000,1.707393e-08,0.92398,1
 36.38200,  4.53333,-7.146579e-02, 91.40367,50.00000,35.00000,1.703874e-08,0.92400,1
 36.55300,  4.60000,-6.718676e-02, 91.43305,50.00000,35.00000,1.703874e-08,0.92400,1
 36.71000,  4.66667,-6.094780e-02, 91.43305,50.00000,35.00000,1.706406e-08,0.92401,1
 36.87200,  4.73333,-5.506551e-02, 91.46242,50.00000,35.00000,1.706406e-08,0.92401,1
 37.01200,  4.80000,-5.007469e-02, 91.46242,50.00000,35.00000,1.706406e-08,0.92401,1
 37.19200,  4.86667,-4.615301e-02, 91.49179,50.00000,35.00000,1.707831e-08,0.92403,1
 37.37200,  4.93333,-4.080601e-02, 91.49179,50.00000,35.00000,1.707831e-08,0.92403,1
 37.54500,  5.00000,-3.492477e-02, 91.52095,50.00000,35.00000,1.704600e-08,0.92404,1
 37.72400,  5.06667,-2.904382e-02, 91.52095,50.00000,35.00000,1.704600e-08,0.92404,1
 37.91200,  5.13333,-2.405404e-02, 91.55032,50.00000,35.00000,1.704600e-08,0.92404,1
 38.10100,  5.20000,-1.995540e-02, 91.61641,50.00000,35.00000,1.708336e-08,0.92405,1
 38.28300,  5.26667,-1.532250e-02, 91.61641,50.00000,35.00000,1.708336e-08,0.92405,1
 38.47600,  5.33333,-9.620843e-03, 91.63823,50.00000,35.00000,1.708362e-08,0.92407,1
 38.68900,  5.40000,-5.701071e-03, 91.64816,50.00000,35.00000,1.708362e-08,0.92407,1
 38.90200,  5.46667, 8.907661e-04, 91.67732,50.00000,35.00000,1.708362e-08,0.92407,1
 39.10400,  5.53333, 5.700746e-03, 91.68467,50.00000,35.00000,1.706171e-08,0.92408,1
 39.31900,  5.60000, 1.051044e-02, 91.74104,50.00000,35.00000,1.706171e-08,0.92408,1
 39.53100,  5.66667, 1.478546e-02, 91.77019,50.00000,35.00000,1.708614e-08,0.92409,1
 39.76000,  5.73333, 2.155405e-02, 91.77019,50.00000,35.00000,1.708614e-08,0.92409,1
 39.99800,  5.80000, 2.493780e-02, 91.79957,50.00000,35.00000,1.708614e-08,0.92409,1
 40.22200,  5.86667, 3.081511e-02, 91.82894,50.00000,35.00000,1.708680e-08,0.92411,1
 40.46000,  5.93333, 3.402027e-02, 91.87300,50.00000,35.00000,1.708680e-08,0.92411,1
 40.70500,  6.00000, 3.882822e-02, 91.92419,50.00000,35.00000,1.708680e-08,0.92411,1
 40.92700,  6.06667, 4.399224e-02, 91.92419,50.00000,35.00000,1.709216e-08,0.92412,1
 41.18800,  6.13333, 4.897764e-02, 91.95356,50.00000,35.00000,1.709216e-08,0.92412,1
 41.43400,  6.20000, 5.289429e-02, 92.01210,50.00000,35.00000,1.706734e-08,0.92413,1
 41.67700,  6.26667, 5.805737e-02, 92.04147,50.00000,35.00000,1.706734e-08,0.92413,1
 41.93100,  6.33333, 6.268586e-02, 92.04147,50.00000,35.00000,1.706734e-08,0.92413,1
 42.20800,  6.40000, 6.695775e-02, 92.09525,50.00000,35.00000,1.707132e-08,0.92414,1
 42.46300,  6.46667, 7.140767e-02, 92.10497,50.00000,35.00000,1.707132e-08,0.92414,1
 42.73600,  6.53333, 7.567914e-02, 92.12700,50.00000,35.00000,1.708896e-08,0.92415,1
 42.99500,  6.60000, 7.923826e-02, 92.16371,50.00000,35.00000,1.708896e-08,0.92415,1
 43.26100,  6.66667, 8.493386e-02, 92.19309,50.00000,35.00000,1.708896e-08,0.92415,1
 43.55800,  6.73333, 8.831419e-02, 92.22225,50.00000,35.00000,1.706213e-08,0.92416,1
 43.84700,  6.80000, 9.169444e-02, 92.25162,50.00000,35.00000,1.706213e-08,0.92416,1
 44.10200,  6.86667, 9.685530e-02, 92.28099,50.00000,35.00000,1.707891e-08,0.92418,1
 44.39700,  6.93333,      0.10219, 92.28099,50.00000,35.00000,1.707891e-08,0.92418,1
 44.70600,  7.00000,      0.10575, 92.32505,50.00000,35.00000,1.707891e-08,0.92418,1
 44.99700,  7.06667,      0.11002, 92.40799,50.00000,35.00000,1.703963e-08,0.92419,1
 45.29400,  7.13333,      0.11447, 92.40799,50.00000,35.00000,1.703963e-08,0.92419,1
 45.60300,  7.20000,      0.11820, 92.43974,50.00000,35.00000,1.704432e-08,0.92420,1
 45.90500,  7.26667,      0.12194, 92.46911,50.00000,35.00000,1.704432e-08,0.92420,1
 46.21600,  7.33333,      0.12656, 92.49849,50.00000,35.00000,1.704432e-08,0.92420,1
 46.53000,  7.40000,      0.13137, 92.52786,50.00000,35.00000,1.704432e-08,0.92420,1
 46.85700,  7.46667,      0.13421, 92.55702,50.00000,35.00000,1.705626e-08,0.92421,1
 47.17000,  7.53333,      0.13777, 92.56436,50.00000,35.00000,1.705626e-08,0.92421,1
 47.49400,  7.60000,      0.14435, 92.61814,50.00000,35.00000,1.705626e-08,0.92421,1
 47.80300,  7.66667,      0.14719, 92.61814,50.00000,35.00000,1.705626e-08,0.92421,1
 48.13500,  7.73333,      0.15146, 92.67927,50.00000,35.00000,1.709090e-08,0.92422,1
 48.45300,  7.80000,      0.15502, 92.70864,50.00000,35.00000,1.709090e-08,0.92422,1
 48.80400,  7.86667,      0.15911, 92.73801,50.00000,35.00000,1.707752e-08,0.92424,1
 49.12900,  7.93333,      0.16391, 92.76717,50.00000,35.00000,1.707752e-08,0.92424,1
 49.45400,  8.00000,      0.16782, 92.79892,50.00000,35.00000,1.707752e-08,0.92424,1
 49.81600,  8.06667,      0.17138, 92.82829,50.00000,35.00000,1.709262e-08,0.92425,1
 50.15600,  8.13333,      0.17618, 92.85767,50.00000,35.00000,1.709262e-08,0.92425,1
 50.50500,  8.20000,      0.18098, 92.88942,50.00000,35.00000,1.705105e-08,0.92426,1
 50.85100,  8.26667,      0.18364, 92.88942,50.00000,35.00000,1.705105e-08,0.92426,1
 51.19700,  8.33333,      0.18791, 92.92117,50.00000,35.00000,1.705105e-08,0.92426,1
 51.54600,  8.40000,      0.19200, 92.98229,50.00000,35.00000,1.706039e-08,0.92428,1
 51.91000,  8.46667,      0.19467, 93.01166,50.00000,35.00000,1.706039e-08,0.92428,1
 52.25500,  8.53333,      0.19911, 93.04082,50.00000,35.00000,1.705664e-08,0.92429,1
 52.61700,  8.60000,      0.20249, 93.04082,50.00000,35.00000,1.705664e-08,0.92429,1
 52.98900,  8.66667,      0.20658, 93.07019,50.00000,35.00000,1.705664e-08,0.92429,1
 53.36100,  8.73333,      0.21138, 93.07019,50.00000,35.00000,1.705710e-08,0.92430,1
 53.70900,  8.80000,      0.21387, 93.09957,50.00000,35.00000,1.705710e-08,0.92430,1
 54.09400,  8.86667,      0.21831, 93.12894,50.00000,35.00000,1.703727e-08,0.92432,1
 54.46300,  8.93333,      0.22187, 93.15810,50.00000,35.00000,1.703727e-08,0.92432,1
 54.83200,  9.00000,      0.22560, 93.15810,50.00000,35.00000,1.703727e-08,0.92432,1
 55.21000,  9.06667,      0.22880, 93.21922,50.00000,35.00000,1.704692e-08,0.92433,1
 55.57200,  9.13333,      0.23236, 93.25097,50.00000,35.00000,1.704692e-08,0.92433,1
 55.95900,  9.20000,      0.23681, 93.25097,50.00000,35.00000,1.703623e-08,0.92435,1
 56.33300,  9.26667,      0.23983, 93.28035,50.00000,35.00000,1.703623e-08,0.92435,1
 56.72700,  9.33333,      0.24392, 93.30972,50.00000,35.00000,1.703623e-08,0.92435,1
 57.10900,  9.40000,      0.24712, 93.33909,50.00000,35.00000,1.708480e-08,0.92436,1
 57.50100,  9.46667,      0.25050, 93.36825,50.00000,35.00000,1.708480e-08,0.92436,1
 57.87800,  9.53333,      0.25477, 93.36825,50.00000,35.00000,1.706017e-08,0.92438,1
 58.28400,  9.60000,      0.25797, 93.39762,50.00000,35.00000,1.706017e-08,0.92438,1
 58.67400,  9.66667,      0.26064, 93.42700,50.00000,35.00000,1.706017e-08,0.92438,1
 59.04300,  9.73333,      0.26509, 93.45637,50.00000,35.00000,1.706042e-08,0.92439,1
 59.44000,  9.80000,      0.26705, 93.45637,50.00000,35.00000,1.706042e-08,0.92439,1
 59.82800,  9.86667,      0.27096, 93.48553,50.00000,35.00000,1.706066e-08,0.92441,1
 60.23400,  9.93333,      0.27559, 93.51490,50.00000,35.00000,1.706066e-08,0.92441,1
 60.61900, 10.00000,      0.27843, 93.52959,50.00000,35.00000,1.706066e-08,0.92441,1
 61.02500, 10.06667,      0.28288, 93.57365,50.00000,35.00000,1.706645e-08,0.92443,1
 61.42600, 10.13333,      0.28538, 93.57365,50.00000,35.00000,1.706645e-08,0.92443,1
 61.82600, 10.20000,      0.28787, 93.57365,50.00000,35.00000,1.706645e-08,0.92443,1
 62.21000, 10.26667,      0.29196, 93.60281,50.00000,35.00000,1.707757e-08,0.92445,1
 62.61200, 10.33333,      0.29446, 93.60281,50.00000,35.00000,1.707757e-08,0.92445,1
 63.00500, 10.40000,      0.29749, 93.63218,50.00000,35.00000,1.701489e-08,0.92446,1
 63.42800, 10.46667,      0.30158, 93.65421,50.00000,35.00000,1.701489e-08,0.92446,1
 63.82900, 10.53333,      0.30390, 93.66156,50.00000,35.00000,1.701489e-08,0.92446,1
 64.23500, 10.60000,      0.30835, 93.77149,50.00000,35.00000,1.705546e-08,0.92448,1
 64.63400, 10.66667,      0.31209, 93.80562,50.00000,35.00000,1.705546e-08,0.92448,1
 65.03900, 10.73333,      0.31566, 93.80562,50.00000,35.00000,1.705436e-08,0.92450,1
 65.44100, 10.80000,      0.31798, 93.78380,50.00000,35.00000,1.705436e-08,0.92450,1
 65.87400, 10.86667,      0.32190, 93.81296,50.00000,35.00000,1.705436e-08,0.92450,1
 66.26900, 10.93333,      0.32439, 93.81296,50.00000,35.00000,1.704900e-08,0.92452,1
 66.67500, 11.00000,      0.32760, 93.84233,50.00000,35.00000,1.704900e-08,0.92452,1
 67.09200, 11.06667,      0.33081, 93.84233,50.00000,35.00000,1.707420e-08,0.92454,1
 67.48500, 11.13333,      0.33367, 93.84233,50.00000,35.00000,1.707420e-08,0.92454,1
 67.90600, 11.20000,      0.33652, 93.84233,50.00000,35.00000,1.707420e-08,0.92454,1
 68.30800, 11.26667,      0.34063, 93.84233,50.00000,35.00000,1.706175e-08,0.92456,1
 68.71800, 11.33333,      0.34206, 93.87171,50.00000,35.00000,1.706175e-08,0.92456,1
 69.11200, 11.40000,      0.34545, 93.87171,50.00000,35.00000,1.706461e-08,0.92458,1
 69.53100, 11.46667,      0.34831, 93.90346,50.00000,35.00000,1.706461e-08,0.92458,1
 69.93500, 11.53333,      0.35045, 93.90346,50.00000,35.00000,1.706461e-08,0.92458,1
 70.33700, 11.60000,      0.35313, 93.87171,50.00000,35.00000,1.706551e-08,0.92460,1
 70.75400, 11.66667,      0.35653, 93.89374,50.00000,35.00000,1.706551e-08,0.92460,1
 71.17300, 11.73333,      0.35957, 93.93024,50.00000,35.00000,1.705809e-08,0.92463,1
 71.56400, 11.80000,      0.36225, 93.93024,50.00000,35.00000,1.705809e-08,0.92463,1
 71.98000, 11.86667,      0.36529, 93.93758,50.00000,35.00000,1.705809e-08,0.92463,1
 72.40300, 11.93333,      0.36851, 93.95961,50.00000,35.00000,1.708132e-08,0.92465,1
 72.80200, 12.00000,      0.37066, 93.99395,50.00000,35.00000,1.708132e-08,0.92465,1
 73.22500, 12.06667,      0.37388, 94.05745,50.00000,35.00000,1.709052e-08,0.92467,1
 73.61200, 12.13333,      0.37692, 94.02808,50.00000,35.00000,1.709052e-08,0.92467,1
 74.03800, 12.20000,      0.38067, 94.02808,50.00000,35.00000,1.709052e-08,0.92467,1
 74.44100, 12.26667,      0.38354, 94.02808,50.00000,35.00000,1.707723e-08,0.92469,1
 74.85300, 12.33333,      0.38587, 94.02808,50.00000,35.00000,1.707723e-08,0.92469,1
 75.27000, 12.40000,      0.38713, 94.03542,50.00000,35.00000,1.706670e-08,0.92472,1
 75.68000, 12.46667,      0.39071, 94.05745,50.00000,35.00000,1.706670e-08,0.92472,1
 76.08000, 12.53333,      0.39340, 94.05745,50.00000,35.00000,1.706670e-08,0.92472,1
 76.49000, 12.60000,      0.39645, 94.05745,50.00000,35.00000,1.705948e-08,0.92474,1
 76.90000, 12.66667,      0.40003, 94.08661,50.00000,35.00000,1.705948e-08,0.92474,1
 77.30100, 12.73333,      0.40290, 94.08661,50.00000,35.00000,1.705040e-08,0.92477,1
 77.70000, 12.80000,      0.40612, 94.08661,50.00000,35.00000,1.705040e-08,0.92477,1
 78.11000, 12.86667,      0.40775, 94.11598,50.00000,35.00000,1.705040e-08,0.92477,1
 78.52300, 12.93333,      0.41062, 94.11598,50.00000,35.00000,1.708894e-08,0.92479,1
 78.93100, 13.00000,      0.41421, 94.11598,50.00000,35.00000,1.708894e-08,0.92479,1
 79.34900, 13.06667,      0.41655, 94.14536,50.00000,35.00000,1.708894e-08,0.92479,1
 79.74800, 13.13333,      0.41817, 94.14536,50.00000,35.00000,1.706641e-08,0.92482,1
 80.15200, 13.20000,      0.42229, 94.13067,50.00000,35.00000,1.706641e-08,0.92482,1
 80.58400, 13.26667,      0.42499, 94.11598,50.00000,35.00000,1.704706e-08,0.92484,1
 80.97200, 13.33333,      0.42591, 94.14536,50.00000,35.00000,1.704706e-08,0.92484,1
 81.38500, 13.40000,      0.42914, 94.15270,50.00000,35.00000,1.704706e-08,0.92484,1
 81.79800, 13.46667,      0.43202, 94.15270,50.00000,35.00000,1.705415e-08,0.92486,1
 82.19700, 13.53333,      0.43490, 94.17473,50.00000,35.00000,1.705415e-08,0.92486,1
 82.60300, 13.60000,      0.43724, 94.17473,50.00000,35.00000,1.707743e-08,0.92489,1
 83.01200, 13.66667,      0.44066, 94.17473,50.00000,35.00000,1.707743e-08,0.92489,1
 83.42300, 13.73333,      0.44265, 94.17473,50.00000,35.00000,1.707743e-08,0.92489,1
 83.82600, 13.80000,      0.44517, 94.17473,50.00000,35.00000,1.705750e-08,0.92492,1
 84.24100, 13.86667,      0.44770, 94.20410,50.00000,35.00000,1.705750e-08,0.92492,1
 84.63200, 13.93333,      0.45076, 94.20410,50.00000,35.00000,1.707997e-08,0.92494,1
 85.04000, 14.00000,      0.45240, 94.20410,50.00000,35.00000,1.707997e-08,0.92494,1
 85.43700, 14.06667,      0.45493, 94.20410,50.00000,35.00000,1.707997e-08,0.92494,1
 85.85300, 14.13333,      0.45781, 94.22592,50.00000,35.00000,1.707534e-08,0.92497,1
 86.23900, 14.20000,      0.46070, 94.22592,50.00000,35.00000,1.707534e-08,0.92497,1
 86.65800, 14.26667,      0.46377, 94.23326,50.00000,35.00000,1.709307e-08,0.92500,1
 87.05300, 14.33333,      0.46558, 94.23326,50.00000,35.00000,1.709307e-08,0.92500,1
 87.46400, 14.40000,      0.46865, 94.26263,50.00000,35.00000,1.709307e-08,0.92500,1
 87.85500, 14.46667,      0.47101, 94.26263,50.00000,35.00000,1.707634e-08,0.92502,1
 88.25400, 14.53333,      0.47408, 94.26263,50.00000,35.00000,1.707634e-08,0.92502,1
 88.65000, 14.60000,      0.47715, 94.26263,50.00000,35.00000,1.705931e-08,0.92505,1
 89.05600, 14.66667,      0.47915, 94.23326,50.00000,35.00000,1.705931e-08,0.92505,1
 89.45900, 14.73333,      0.48079, 94.23326,50.00000,35.00000,1.705931e-08,0.92505,1
 89.84900, 14.80000,      0.48351, 94.23326,50.00000,35.00000,1.703278e-08,0.92508,1
 90.26000, 14.86667,      0.48658, 94.26263,50.00000,35.00000,1.703278e-08,0.92508,1
 90.64700, 14.93333,      0.48948, 94.29201,50.00000,35.00000,1.708796e-08,0.92511,1
 91.04600, 15.00000,      0.49148, 94.29201,50.00000,35.00000,1.708796e-08,0.92511,1
 91.44700, 15.06667,      0.49420, 94.29201,50.00000,35.00000,1.708796e-08,0.92511,1
 91.84500, 15.13333,      0.49675, 94.26263,50.00000,35.00000,1.708736e-08,0.92513,1
 92.23900, 15.20000,      0.50090, 94.29201,50.00000,35.00000,1.708736e-08,0.92513,1
 92.62700, 15.26667,      0.50308, 94.29201,50.00000,35.00000,1.704892e-08,0.92516,1
 93.01500, 15.33333,      0.50670, 94.29201,50.00000,35.00000,1.704892e-08,0.92516,1
 93.42100, 15.40000,      0.50835, 94.29201,50.00000,35.00000,1.704892e-08,0.92516,1
 93.81000, 15.46667,      0.51143, 94.26263,50.00000,35.00000,1.706068e-08,0.92519,1
 94.20600, 15.53333,      0.51416, 94.29201,50.00000,35.00000,1.706068e-08,0.92519,1
 94.59900, 15.60000,      0.51689, 94.29201,50.00000,35.00000,1.705279e-08,0.92522,1
 94.98300, 15.66667,      0.51979, 94.29201,50.00000,35.00000,1.705279e-08,0.92522,1
 95.36400, 15.73333,      0.52359, 94.29201,50.00000,35.00000,1.705279e-08,0.92522,1
 95.75500, 15.80000,      0.52686, 94.29201,50.00000,35.00000,1.709925e-08,0.92525,1
 96.16000, 15.86667,      0.52816, 94.32138,50.00000,35.00000,1.709925e-08,0.92525,1
 96.54700, 15.93333,      0.53250, 94.32138,50.00000,35.00000,1.705649e-08,0.92527,1
 96.82300, 15.98333,      0.53576, 94.32138,50.00000,35.00000,1.705649e-08,0.92527,2
 97.11400, 16.03333,      0.53705, 94.32138,50.00000,35.00000,1.705649e-08,0.92527,2
 97.41100, 16.08333,      0.53887, 94.32138,50.00000,35.00000,1.705649e-08,0.92527,2
 97.70300, 16.13333,      0.54052, 94.32138,50.00000,35.00000,1.708588e-08,0.92530,2
 97.98300, 16.18333,      0.54074, 94.32138,50.00000,35.00000,1.708588e-08,0.92530,2
 98.26600, 16.23333,      0.53792, 94.32138,50.00000,35.00000,1.708588e-08,0.92530,2
 98.53500, 16.28333,      0.53581, 94.29201,50.00000,35.00000,1.705446e-08,0.92533,2
 98.81100, 16.33333,      0.53245, 94.27732,50.00000,35.00000,1.705446e-08,0.92533,2
 99.07000, 16.38333,      0.52980, 94.25529,50.00000,35.00000,1.705446e-08,0.92533,2
 99.31700, 16.43333,      0.52322, 94.23326,50.00000,35.00000,1.707380e-08,0.92536,2
 99.57700, 16.48333,      0.51664, 94.21857,50.00000,35.00000,1.707380e-08,0.92536,2
 99.83200, 16.53333,      0.50987, 94.19676,50.00000,35.00000,1.707380e-08,0.92536,2
100.07800, 16.58333,      0.50150, 94.16004,50.00000,35.00000,1.707380e-08,0.92536,2
100.29600, 16.63333,      0.49276, 94.11598,50.00000,35.00000,1.702933e-08,0.92538,2
100.53100, 16.68333,      0.48170, 94.08186,50.00000,35.00000,1.702933e-08,0.92538,2
100.75400, 16.73333,      0.47063, 94.05248,50.00000,35.00000,1.702933e-08,0.92538,2
100.97900, 16.78333,      0.46064, 93.97927,50.00000,35.00000,1.705965e-08,0.92541,2
101.18900, 16.83333,      0.44742, 93.92289,50.00000,35.00000,1.705965e-08,0.92541,2
101.38400, 16.88333,      0.43510, 93.88143,50.00000,35.00000,1.705965e-08,0.92541,2
101.56900, 16.93333,      0.42241, 93.85205,50.00000,35.00000,1.708348e-08,0.92544,2
101.76500, 16.98333,      0.40937, 93.82030,50.00000,35.00000,1.708348e-08,0.92544,2
101.95000, 17.03333,      0.39686, 93.78618,50.00000,35.00000,1.708348e-08,0.92544,2
102.14900, 17.08333,      0.38310, 93.71771,50.00000,35.00000,1.708348e-08,0.92544,2
102.30800, 17.13333,      0.37112, 93.68596,50.00000,35.00000,1.709178e-08,0.92547,2
102.49000, 17.18333,      0.35699, 93.65659,50.00000,35.00000,1.709178e-08,0.92547,2
102.65000, 17.23333,      0.34412, 93.58575,50.00000,35.00000,1.709178e-08,0.92547,2
102.80900, 17.28333,      0.33339, 93.55162,50.00000,35.00000,1.707219e-08,0.92549,2
102.95800, 17.33333,      0.32069, 93.52225,50.00000,35.00000,1.707219e-08,0.92549,2
103.11800, 17.38333,      0.30728, 93.47106,50.00000,35.00000,1.707219e-08,0.92549,2
103.26500, 17.43333,      0.29601, 93.43197,50.00000,35.00000,1.704380e-08,0.92552,2
103.40000, 17.48333,      0.28384, 93.40259,50.00000,35.00000,1.704380e-08,0.92552,2
103.53900, 17.53333,      0.27400, 93.36825,50.00000,35.00000,1.704380e-08,0.92552,2
103.67900, 17.58333,      0.26416, 93.33909,50.00000,35.00000,1.704380e-08,0.92552,2
103.80100, 17.63333,      0.25289, 93.26825,50.00000,35.00000,1.704126e-08,0.92554,2
103.93300, 17.68333,      0.24323, 93.23888,50.00000,35.00000,1.704126e-08,0.92554,2
104.06600, 17.73333,      0.23392, 93.20713,50.00000,35.00000,1.704126e-08,0.92554,2
104.18800, 17.78333,      0.22390, 93.17775,50.00000,35.00000,1.705553e-08,0.92557,2
104.30500, 17.83333,      0.21746, 93.14838,50.00000,35.00000,1.705553e-08,0.92557,2
104.42200, 17.88333,      0.20994, 93.11901,50.00000,35.00000,1.705553e-08,0.92557,2
104.52600, 17.93333,      0.20028, 93.08726,50.00000,35.00000,1.705553e-08,0.92557,2
104.65100, 17.98333,      0.19509, 93.05810,50.00000,35.00000,1.703669e-08,0.92560,2
104.75600, 18.03333,      0.18865, 93.02873,50.00000,35.00000,1.703669e-08,0.92560,2
104.86500, 18.08333,      0.18238, 92.98704,50.00000,35.00000,1.703669e-08,0.92560,2
104.97500, 18.13333,      0.17683, 92.96523,50.00000,35.00000,1.710339e-08,0.92562,2
105.07500, 18.18333,      0.17146, 92.93585,50.00000,35.00000,1.710339e-08,0.92562,2
105.16600, 18.23333,      0.16448, 92.93585,50.00000,35.00000,1.710339e-08,0.92562,2
105.27100, 18.28333,      0.15947, 92.90151,50.00000,35.00000,1.707885e-08,0.92565,2
105.38600, 18.33333,      0.15482, 92.86976,50.00000,35.00000,1.707885e-08,0.92565,2
105.48100, 18.38333,      0.15070, 92.84060,50.00000,35.00000,1.707885e-08,0.92565,2
105.57200, 18.43333,      0.14694, 92.80886,50.00000,35.00000,1.707885e-08,0.92565,2
105.66600, 18.48333,      0.14282, 92.80886,50.00000,35.00000,1.711720e-08,0.92568,2
105.75000, 18.53333,      0.13727, 92.76479,50.00000,35.00000,1.711720e-08,0.92568,2
105.85200, 18.58333,      0.13262, 92.71598,50.00000,35.00000,1.711720e-08,0.92568,2
105.93200, 18.63333,      0.12921, 92.70864,50.00000,35.00000,1.704836e-08,0.92570,2
106.01400, 18.68333,      0.12474, 92.68661,50.00000,35.00000,1.704836e-08,0.92570,2
106.09400, 18.73333,      0.12098, 92.68661,50.00000,35.00000,1.704836e-08,0.92570,2
106.17200, 18.78333,      0.11793, 92.65724,50.00000,35.00000,1.706607e-08,0.92573,2
106.24400, 18.83333,      0.11274, 92.62549,50.00000,35.00000,1.706607e-08,0.92573,2
106.32800, 18.88333,      0.10898, 92.59611,50.00000,35.00000,1.706607e-08,0.92573,2
106.40900, 18.93333,      0.10486, 92.59611,50.00000,35.00000,1.706607e-08,0.92573,2
106.48200, 18.98333,      0.10020, 92.56695,50.00000,35.00000,1.703823e-08,0.92575,2
106.54500, 19.03333, 9.589799e-02, 92.53758,50.00000,35.00000,1.703823e-08,0.92575,2
106.61700, 19.08333, 8.998479e-02, 92.50821,50.00000,35.00000,1.703823e-08,0.92575,2
106.69100, 19.13333, 8.747726e-02, 92.50821,50.00000,35.00000,1.705886e-08,0.92577,2
106.75900, 19.18333, 8.335611e-02, 92.47883,50.00000,35.00000,1.705886e-08,0.92577,2
106.81000, 19.23333, 7.744173e-02, 92.44233,50.00000,35.00000,1.705886e-08,0.92577,2
106.87400, 19.28333, 7.403720e-02, 92.42030,50.00000,35.00000,1.705226e-08,0.92580,2
106.93000, 19.33333, 6.776404e-02, 92.39093,50.00000,35.00000,1.705226e-08,0.92580,2
106.99800, 19.38333, 6.310436e-02, 92.37624,50.00000,35.00000,1.705226e-08,0.92580,2
107.05500, 19.43333, 5.844428e-02, 92.35421,50.00000,35.00000,1.705226e-08,0.92580,2
107.08500, 19.48333, 5.396286e-02, 92.31771,50.00000,35.00000,1.703869e-08,0.92582,2
107.15400, 19.53333, 4.876483e-02, 92.27365,50.00000,35.00000,1.703869e-08,0.92582,2
107.19300, 19.58333, 4.320760e-02, 92.24428,50.00000,35.00000,1.703869e-08,0.92582,2
107.22900, 19.63333, 3.854663e-02, 92.21490,50.00000,35.00000,1.703806e-08,0.92584,2
107.28700, 19.68333, 3.316863e-02, 92.18575,50.00000,35.00000,1.703806e-08,0.92584,2
107.32600, 19.73333, 2.779028e-02, 92.17840,50.00000,35.00000,1.703806e-08,0.92584,2
107.36400, 19.78333, 2.277037e-02, 92.15637,50.00000,35.00000,1.704547e-08,0.92586,2
107.40400, 19.83333, 1.685387e-02, 92.15637,50.00000,35.00000,1.704547e-08,0.92586,2
107.43800, 19.88333, 1.165440e-02, 92.12700,50.00000,35.00000,1.704547e-08,0.92586,2
107.46000, 19.93333, 7.351285e-03, 92.06112,50.00000,35.00000,1.704547e-08,0.92586,2
107.49500, 19.98333, 1.613714e-03, 92.02678,50.00000,35.00000,1.705376e-08,0.92589,2
107.52100, 20.03333,-1.793031e-03, 91.99762,50.00000,35.00000,1.705376e-08,0.92589,2
107.55100, 20.08333,-8.068714e-03, 91.99762,50.00000,35.00000,1.705376e-08,0.92589,2
107.56700, 20.13333,-1.398584e-02, 91.96825,50.00000,35.00000,1.703832e-08,0.92591,2
107.59700, 20.18333,-1.864796e-02, 91.93888,50.00000,35.00000,1.703832e-08,0.92591,2
107.60700, 20.23333,-2.366865e-02, 91.87538,50.00000,35.00000,1.703832e-08,0.92591,2
107.63400, 20.28333,-2.994468e-02, 91.87538,50.00000,35.00000,1.703832e-08,0.92591,2
107.64600, 20.33333,-3.532409e-02, 91.83866,50.00000,35.00000,1.702248e-08,0.92593,2
107.67500, 20.38333,-4.124171e-02, 91.81663,50.00000,35.00000,1.702248e-08,0.92593,2
107.68000, 20.43333,-4.446939e-02, 91.78747,50.00000,35.00000,1.702248e-08,0.92593,2
107.69300, 20.48333,-4.895239e-02, 91.75810,50.00000,35.00000,1.708868e-08,0.92595,2
107.69700, 20.53333,-5.522841e-02, 91.72635,50.00000,35.00000,1.708868e-08,0.92595,2
107.70000, 20.58333,-5.989060e-02, 91.69698,50.00000,35.00000,1.708868e-08,0.92595,2
107.69700, 20.63333,-6.347681e-02, 91.66760,50.00000,35.00000,1.700290e-08,0.92597,2
107.71800, 20.68333,-6.831871e-02, 91.66760,50.00000,35.00000,1.700290e-08,0.92597,2
107.71800, 20.73333,-7.262225e-02, 91.63823,50.00000,35.00000,1.700290e-08,0.92597,2
107.71400, 20.78333,-7.836020e-02, 91.60907,50.00000,35.00000,1.700290e-08,0.92597,2
107.71800, 20.83333,-8.069139e-02, 91.57970,50.00000,35.00000,1.704800e-08,0.92598,2
107.72800, 20.88333,-8.607109e-02, 91.54557,50.00000,35.00000,1.704800e-08,0.92598,2
107.71400, 20.93333,-9.055355e-02, 91.54557,50.00000,35.00000,1.704800e-08,0.92598,2
107.70200, 21.00000,-9.485673e-02, 91.48683,50.00000,35.00000,1.704656e-08,0.92600,3
107.70700, 21.06667,     -0.10059, 91.47948,50.00000,35.00000,1.704656e-08,0.92600,3
107.68900, 21.13333,     -0.10454, 91.42829,50.00000,35.00000,1.703842e-08,0.92602,3
107.66600, 21.20000,     -0.10902, 91.39892,50.00000,35.00000,1.703842e-08,0.92602,3
107.66700, 21.26667,     -0.11368, 91.36955,50.00000,35.00000,1.703842e-08,0.92602,3
107.65900, 21.33333,     -0.11655, 91.33780,50.00000,35.00000,1.704304e-08,0.92604,3
107.62400, 21.40000,     -0.11942, 91.30842,50.00000,35.00000,1.704304e-08,0.92604,3
107.62300, 21.46667,     -0.12139, 91.30842,50.00000,35.00000,1.702351e-08,0.92605,3
107.60800, 21.53333,     -0.12390, 91.27905,50.00000,35.00000,1.702351e-08,0.92605,3
107.58900, 21.60000,     -0.12605, 91.24989,50.00000,35.00000,1.702351e-08,0.92605,3
107.56100, 21.66667,     -0.12659, 91.24989,50.00000,35.00000,1.703478e-08,0.92607,3
107.55300, 21.73333,     -0.12731, 91.22052,50.00000,35.00000,1.703478e-08,0.92607,3
107.55800, 21.80000,     -0.12820, 91.22052,50.00000,35.00000,1.703478e-08,0.92607,3
107.54000, 21.86667,     -0.12784, 91.18380,50.00000,35.00000,1.704743e-08,0.92608,3
107.53500, 21.93333,     -0.12784, 91.16177,50.00000,35.00000,1.704743e-08,0.92608,3
107.51100, 22.00000,     -0.12677, 91.14708,50.00000,35.00000,1.709206e-08,0.92610,3
107.49900, 22.06667,     -0.12695, 91.13261,50.00000,35.00000,1.709206e-08,0.92610,3
107.48900, 22.13333,     -0.12712, 91.10324,50.00000,35.00000,1.709206e-08,0.92610,3
107.47100, 22.20000,     -0.12641, 91.10324,50.00000,35.00000,1.702955e-08,0.92611,3
107.46000, 22.26667,     -0.12443, 91.10324,50.00000,35.00000,1.702955e-08,0.92611,3
107.44900, 22.33333,     -0.12372, 91.07387,50.00000,35.00000,1.703227e-08,0.92612,3
107.43800, 22.40000,     -0.12354, 91.04449,50.00000,35.00000,1.703227e-08,0.92612,3
107.42400, 22.46667,     -0.12264, 91.04449,50.00000,35.00000,1.703227e-08,0.92612,3
107.41400, 22.53333,     -0.12067, 91.04449,50.00000,35.00000,1.707355e-08,0.92613,3
107.40300, 22.60000,     -0.12085, 91.01533,50.00000,35.00000,1.707355e-08,0.92613,3
107.38800, 22.66667,     -0.12085, 91.00799,50.00000,35.00000,1.702807e-08,0.92614,3
107.39200, 22.73333,     -0.12013, 90.98596,50.00000,35.00000,1.702807e-08,0.92614,3
107.37500, 22.80000,     -0.11977, 90.98596,50.00000,35.00000,1.702807e-08,0.92614,3
107.36600, 22.86667,     -0.11923, 90.95659,50.00000,35.00000,1.705226e-08,0.92615,3
107.34900, 22.93333,     -0.11941, 90.92721,50.00000,35.00000,1.705226e-08,0.92615,3
107.33600, 23.00000,     -0.11923, 90.92721,50.00000,35.00000,1.702690e-08,0.92616,3
107.32400, 23.06667,     -0.11851, 90.92721,50.00000,35.00000,1.702690e-08,0.92616,3
107.30200, 23.13333,     -0.11851, 90.92721,50.00000,35.00000,1.702690e-08,0.92616,3
107.29600, 23.20000,     -0.11887, 90.89806,50.00000,35.00000,1.703851e-08,0.92617,3
107.28400, 23.26667,     -0.11905, 90.89806,50.00000,35.00000,1.703851e-08,0.92617,3
107.26400, 23.33333,     -0.11905, 90.86868,50.00000,35.00000,1.702882e-08,0.92618,3
107.26100, 23.40000,     -0.11959, 90.84665,50.00000,35.00000,1.702882e-08,0.92618,3
107.24300, 23.46667,     -0.11923, 90.83931,50.00000,35.00000,1.702882e-08,0.92618,3
107.23600, 23.53333,     -0.11958, 90.83931,50.00000,35.00000,1.706989e-08,0.92618,3
107.21700, 23.60000,     -0.11905, 90.81728,50.00000,35.00000,1.706989e-08,0.92618,3
107.19100, 23.66667,     -0.11958, 90.80994,50.00000,35.00000,1.705688e-08,0.92619,3
107.18000, 23.73333,     -0.11887, 90.80994,50.00000,35.00000,1.705688e-08,0.92619,3
107.18400, 23.80000,     -0.11940, 90.78056,50.00000,35.00000,1.705688e-08,0.92619,3
107.16200, 23.86667,     -0.11851, 90.78056,50.00000,35.00000,1.705405e-08,0.92619,3
107.15400, 23.93333,     -0.11940, 90.75140,50.00000,35.00000,1.705405e-08,0.92619,3
107.14200, 24.00000,     -0.11797, 90.75140,50.00000,35.00000,1.705405e-08,0.92619,3
107.13500, 24.06667,     -0.11833, 90.75140,50.00000,35.00000,1.706785e-08,0.92620,3
107.09900, 24.13333,     -0.11725, 90.72203,50.00000,35.00000,1.706785e-08,0.92620,3
107.11000, 24.20000,     -0.11761, 90.72203,50.00000,35.00000,1.705105e-08,0.92620,3
107.09600, 24.26667,     -0.11671, 90.69266,50.00000,35.00000,1.705105e-08,0.92620,3
107.09000, 24.33333,     -0.11599, 90.69266,50.00000,35.00000,1.705105e-08,0.92620,3
107.06800, 24.40000,     -0.11474, 90.66328,50.00000,35.00000,1.702416e-08,0.92620,3
107.05700, 24.46667,     -0.11348, 90.66328,50.00000,35.00000,1.702416e-08,0.92620,3
107.05500, 24.53333,     -0.11366, 90.69266,50.00000,35.00000,1.705544e-08,0.92620,3
107.04400, 24.60000,     -0.11312, 90.66328,50.00000,35.00000,1.705544e-08,0.92620,3
107.04000, 24.66667,     -0.11115, 90.66328,50.00000,35.00000,1.705544e-08,0.92620,3
107.04000, 24.73333,     -0.11061, 90.66328,50.00000,35.00000,1.706039e-08,0.92620,3
107.01700, 24.80000,     -0.11025, 90.63413,50.00000,35.00000,1.706039e-08,0.92620,3
107.00800, 24.86667,     -0.10918, 90.63413,50.00000,35.00000,1.703281e-08,0.92620,3
107.01300, 24.93333,     -0.10649, 90.63413,50.00000,35.00000,1.703281e-08,0.92620,3
107.00400, 25.00000,     -0.10505, 90.61210,50.00000,35.00000,1.703281e-08,0.92620,3
106.99600, 25.06667,     -0.10434, 90.62678,50.00000,35.00000,1.703189e-08,0.92620,3
106.99300, 25.13333,     -0.10237, 90.60475,50.00000,35.00000,1.703189e-08,0.92620,3
106.99100, 25.20000,     -0.10201, 90.63413,50.00000,35.00000,1.705309e-08,0.92619,3
106.99400, 25.26667,-9.985535e-02, 90.63413,50.00000,35.00000,1.705309e-08,0.92619,3
106.97900, 25.33333,-9.734507e-02, 90.60475,50.00000,35.00000,1.705309e-08,0.92619,3
106.98400, 25.40000,-9.644885e-02, 90.60475,50.00000,35.00000,1.700543e-08,0.92619,3
106.98800, 25.46667,-9.393915e-02, 90.57538,50.00000,35.00000,1.700543e-08,0.92619,3
106.98100, 25.53333,-9.304258e-02, 90.57538,50.00000,35.00000,1.705264e-08,0.92619,3
106.99300, 25.60000,-9.160874e-02, 90.57538,50.00000,35.00000,1.705264e-08,0.92619,3
107.01100, 25.66667,-9.071288e-02, 90.57538,50.00000,35.00000,1.705264e-08,0.92619,3
107.01700, 25.73333,-8.874103e-02, 90.59006,50.00000,35.00000,1.701798e-08,0.92618,3
106.99800, 25.80000,-8.587212e-02, 90.56069,50.00000,35.00000,1.701798e-08,0.92618,3
107.02100, 25.86667,-8.497636e-02, 90.56069,50.00000,35.00000,1.704803e-08,0.92617,3
107.01600, 25.93333,-8.407986e-02, 90.56069,50.00000,35.00000,1.704803e-08,0.92617,3
107.02000, 26.00000,-8.264576e-02, 90.53866,50.00000,35.00000,1.704803e-08,0.92617,3
107.03300, 26.06667,-8.049479e-02, 90.53866,50.00000,35.00000,1.703963e-08,0.92616,3
107.03600, 26.13333,-7.852283e-02, 90.56803,50.00000,35.00000,1.703963e-08,0.92616,3
107.03700, 26.20000,-7.655082e-02, 90.56803,50.00000,35.00000,1.703963e-08,0.92616,3
107.06600, 26.26667,-7.493801e-02, 90.56803,50.00000,35.00000,1.704185e-08,0.92616,3
107.05200, 26.33333,-7.296564e-02, 90.53866,50.00000,35.00000,1.704185e-08,0.92616,3
107.07300, 26.40000,-7.171117e-02, 90.53866,50.00000,35.00000,1.701401e-08,0.92615,3
107.09000, 26.46667,-7.135299e-02, 90.52419,50.00000,35.00000,1.701401e-08,0.92615,3
107.09100, 26.53333,-6.830527e-02, 90.56069,50.00000,35.00000,1.701401e-08,0.92615,3
107.11100, 26.60000,-6.740930e-02, 90.52894,50.00000,35.00000,1.701812e-08,0.92613,3
107.13300, 26.66667,-6.615479e-02, 90.49957,50.00000,35.00000,1.701812e-08,0.92613,3
107.14900, 26.73333,-6.400374e-02, 90.49957,50.00000,35.00000,1.703849e-08,0.92612,3
107.16500, 26.80000,-6.328693e-02, 90.52894,50.00000,35.00000,1.703849e-08,0.92612,3
107.18500, 26.86667,-6.185305e-02, 90.52894,50.00000,35.00000,1.703849e-08,0.92612,3
107.19100, 26.93333,-6.006032e-02, 90.52894,50.00000,35.00000,1.702306e-08,0.92611,3
107.21900, 27.00000,-5.844727e-02, 90.50691,50.00000,35.00000,1.702306e-08,0.92611,3
107.23900, 27.06667,-5.665476e-02, 90.49957,50.00000,35.00000,1.701837e-08,0.92609,3
107.24100, 27.13333,-5.611693e-02, 90.47041,50.00000,35.00000,1.701837e-08,0.92609,3
107.25800, 27.20000,-5.468293e-02, 90.48510,50.00000,35.00000,1.701837e-08,0.92609,3
107.28500, 27.26667,-5.199404e-02, 90.49957,50.00000,35.00000,1.699572e-08,0.92608,3
107.30500, 27.33333,-4.966358e-02, 90.47041,50.00000,35.00000,1.699572e-08,0.92608,3
