Repository: teamtran/data-visualizer

File: data/TGA/ExpDat_2023_12_05_SL_007A_PS_280C_isotherm_1pt_min.csv
#EXPORTTYPE:                 ,DATA ALL                                           
#FILE:                       ,2023_12_05_SL_007A_PS_280C_isotherm_1pt_min.ngb-ss5
#FORMAT:                     ,NETZSCH5                                           
#FTYPE:                      ,ASCII                                              
#IDENTITY:                   ,PS 001G (Mn~8K)                                    
#DECIMAL:                    ,POINT                                              
#SEPARATOR:                  ,COMMA                                              
#MTYPE:                      ,DSC                                                
#INSTRUMENT:                 ,NETZSCH STA 449F5                                  
#PROJECT:                    ,2023_12_06_SL_007A                                 
#DATE/TIME:                  ,12/6/2023 4:51:16 PM (UTC-5)                       
#CORR. FILE:                 ,                                                   
#TEMPCAL:                    ,28-06-2023 13:26                                   
#SENSITIVITY:                ,28-06-2023 13:53                                   
#LABORATORY:                 ,Tran/AAG                                           
#OPERATOR:                   ,Stanley                                            
#REMARK:                     ,                                                   
#SAMPLE:                     ,007A_001G                                          
#SAMPLE MASS /mg:            ,28.63                                              
#MATERIAL:                   ,Polystyrene                                        
#REFERENCE:                  ,                                                   
#REFERENCE MASS /mg:         ,0                                                  
#TYPE OF CRUCIBLE:           ,Al2O3 85 ‘l, open                                  
#SAMPLE CRUCIBLE MASS /mg:   ,0                                                  
#REFERENCE CRUCIBLE MASS /mg:,0                                                  
#DSC RANGE /‘V:              ,5000                                               
#TG RANGE /mg:               ,35000                                              
#TAU-R:                      ,---                                                
#CORR. CODE:                 ,000                                                
#EXO:                        ,-1                                                 
#RANGE:                      ,20›C....800›C/0.0....10.0K/min                     
#SEGMENT:                    ,S1-4/4                                             
#SEG. 1:                     ,20›C/00:20/20›C                                    
#SEG. 2:                     ,20›C/1.0(K/min)/280›C                              
#SEG. 3:                     ,280›C/24:00/280›C                                  
#SEG. 4:                     ,280›C/10.0(K/min)/800›C                            

##Temp./›C,Time/min,DSC/(mW/mg),Mass/%,Gas Flow(purge2)/(ml/min),Gas Flow(protective)/(ml/min),IonCurrent(m:18)/A,IonCurrent(m:28)/A,IonCurrent(m:40)/A,IonCurrent(m:104)/A,IonCurrent(m:105)/A,Sensit./(uV/mW),Segment
 28.47100,   0.00000, 1.567268e-02,100.00000,50.00000,20.00000,6.342102e-10,2.670383e-07,2.611256e-07,7.164955e-12,3.722191e-12,0.92326,1
 31.06500,  10.00000,-8.337069e-03, 98.22106,50.00000,20.00000,1.156964e-09,2.412160e-07,2.568010e-07,6.554904e-12,4.316685e-12,0.92375,1
 31.06694,  20.00000,-8.193599e-03, 97.83585,50.00000,20.00000,8.001849e-10,1.025938e-07,3.697892e-07,7.494403e-12,4.444022e-12,0.92375,2
 31.01897,  30.00000,-8.366014e-03, 97.62347,50.00000,20.00000,6.471071e-10,4.871215e-08,4.104542e-07,7.760851e-12,4.355176e-12,0.92374,2
 31.10096,  40.00000,-7.471514e-03, 97.57299,50.00000,20.00000,5.787021e-10,2.532515e-08,4.300639e-07,7.731884e-12,4.381821e-12,0.92375,2
 43.18603,  50.00000, 4.946975e-02, 98.13804,50.00000,20.00000,5.449267e-10,1.424028e-08,4.403956e-07,7.970111e-12,4.544585e-12,0.92543,2
 60.40312,  60.00000, 2.270202e-02, 98.16733,50.00000,20.00000,5.286576e-10,9.353326e-09,4.434685e-07,8.010882e-12,4.716801e-12,0.92619,2
 69.88220,  70.00000, 2.095289e-02, 98.22420,50.00000,20.00000,5.142548e-10,6.915539e-09,4.484322e-07,8.291081e-12,4.686931e-12,0.92582,2
 79.79916,  80.00000, 2.429020e-02, 98.30049,50.00000,20.00000,5.052740e-10,5.692994e-09,4.508829e-07,8.457626e-12,4.782864e-12,0.92484,2
 89.86419,  90.00000, 2.678593e-02, 98.35975,50.00000,20.00000,4.977594e-10,5.112002e-09,4.521847e-07,8.389612e-12,4.875413e-12,0.92324,2
 99.88118, 100.00000, 3.318752e-02, 98.37005,50.00000,20.00000,4.915515e-10,4.814664e-09,4.535678e-07,8.515849e-12,4.983803e-12,0.92106,2
109.93714, 110.00000, 2.884550e-02, 98.32892,50.00000,20.00000,4.929002e-10,4.675898e-09,4.541546e-07,8.532202e-12,5.234793e-12,0.91830,2
119.94315, 120.00000, 3.279305e-02, 98.31783,50.00000,20.00000,4.860397e-10,4.580369e-09,4.550542e-07,8.465931e-12,5.340023e-12,0.91500,2
129.94912, 130.00000, 3.576842e-02, 98.37712,50.00000,20.00000,4.843221e-10,4.522668e-09,4.540199e-07,8.638582e-12,5.111413e-12,0.91118,2
139.94515, 140.00000, 3.781938e-02, 98.44077,50.00000,20.00000,4.841630e-10,4.504721e-09,4.542019e-07,8.654450e-12,5.279274e-12,0.90685,2
149.94717, 150.00000, 2.859885e-02, 98.48303,50.00000,20.00000,4.833089e-10,4.473191e-09,4.546944e-07,8.697165e-12,5.374999e-12,0.90203,2
159.97012, 160.00000, 1.881143e-02, 98.51940,50.00000,20.00000,4.801246e-10,4.446947e-09,4.553480e-07,8.722647e-12,5.520005e-12,0.89673,2
169.96515, 170.00000, 1.432660e-02, 98.54588,50.00000,20.00000,4.774744e-10,4.438689e-09,4.546078e-07,8.883649e-12,5.841629e-12,0.89101,2
179.97220, 180.00000, 1.020983e-02, 98.56245,50.00000,20.00000,4.759476e-10,4.408040e-09,4.551753e-07,9.101748e-12,6.134266e-12,0.88485,2
189.97715, 190.00000, 6.554101e-03, 98.59132,50.00000,20.00000,4.776786e-10,4.409679e-09,4.559495e-07,9.189285e-12,6.473051e-12,0.87830,2
199.97618, 200.00000, 2.110048e-03, 98.60826,50.00000,20.00000,4.781004e-10,4.388866e-09,4.552816e-07,9.514164e-12,6.414303e-12,0.87139,2
209.98022, 210.00000,-3.823209e-03, 98.62370,50.00000,20.00000,4.767580e-10,4.371396e-09,4.550553e-07,1.011717e-11,6.591798e-12,0.86412,2
219.97018, 220.00000,-9.830509e-03, 98.64782,50.00000,20.00000,4.753124e-10,4.376803e-09,4.547361e-07,1.139055e-11,6.666695e-12,0.85654,2
229.95919, 230.00000,-1.654700e-02, 98.64032,50.00000,20.00000,4.756409e-10,4.375968e-09,4.544431e-07,1.532276e-11,7.640595e-12,0.84866,2
239.96313, 240.00000,-2.279526e-02, 98.59919,50.00000,20.00000,4.765567e-10,4.375276e-09,4.531342e-07,2.575310e-11,8.994960e-12,0.84050,2
249.94616, 250.00000,-3.023116e-02, 98.50083,50.00000,20.00000,4.774335e-10,4.353145e-09,4.539609e-07,4.434036e-11,1.129431e-11,0.83211,2
259.94118, 260.00000,-3.922030e-02, 98.26926,50.00000,20.00000,4.726285e-10,4.334128e-09,4.517985e-07,7.878774e-11,1.520380e-11,0.82349,2
269.94417, 270.00000,-5.014350e-02, 97.85713,50.00000,20.00000,4.740229e-10,4.319458e-09,4.506999e-07,1.271066e-10,2.117075e-11,0.81466,2
279.91029, 280.00000,-5.466167e-02, 97.24119,50.00000,20.00000,4.751620e-10,4.319143e-09,4.490921e-07,1.880815e-10,2.726888e-11,0.80570,3
280.24203, 290.00000,-9.823631e-02, 96.53070,50.00000,20.00000,4.718655e-10,4.285413e-09,4.477494e-07,2.038888e-10,2.937789e-11,0.80540,3
280.04497, 300.00000,-8.812550e-02, 95.92372,50.00000,20.00000,4.693539e-10,4.258607e-09,4.469232e-07,1.896670e-10,2.849275e-11,0.80558,3
280.02496, 310.00000,-8.319316e-02, 95.36103,50.00000,20.00000,4.661440e-10,4.225954e-09,4.467353e-07,1.747131e-10,2.629960e-11,0.80560,3
280.01698, 320.00000,-8.005096e-02, 94.85803,50.00000,20.00000,4.634475e-10,4.182960e-09,4.454133e-07,1.606059e-10,2.485648e-11,0.80560,3
280.02601, 330.00000,-7.790105e-02, 94.38029,50.00000,20.00000,4.624307e-10,4.143551e-09,4.444099e-07,1.481747e-10,2.293937e-11,0.80559,3
280.02096, 340.00000,-7.631314e-02, 93.94087,50.00000,20.00000,4.613547e-10,4.108091e-09,4.416493e-07,1.364011e-10,2.145776e-11,0.80560,3
280.00799, 350.00000,-7.412942e-02, 93.52833,50.00000,20.00000,4.580825e-10,4.093805e-09,4.420555e-07,1.287554e-10,2.030233e-11,0.80561,3
280.00604, 360.00000,-7.072185e-02, 93.14663,50.00000,20.00000,4.574385e-10,4.072363e-09,4.405522e-07,1.189024e-10,1.931866e-11,0.80561,3
280.01299, 370.00000,-6.701830e-02, 92.77677,50.00000,20.00000,4.540481e-10,4.032743e-09,4.398663e-07,1.118611e-10,1.814676e-11,0.80561,3
280.01003, 380.00000,-6.007068e-02, 92.43101,50.00000,20.00000,4.536849e-10,4.007033e-09,4.391953e-07,1.060899e-10,1.783939e-11,0.80561,3
280.02305, 390.00000,-5.530762e-02, 92.10581,50.00000,20.00000,4.528840e-10,3.982061e-09,4.372493e-07,9.931081e-11,1.683921e-11,0.80560,3
280.02302, 400.00000,-5.120570e-02, 91.79406,50.00000,20.00000,4.485938e-10,3.950024e-09,4.350995e-07,9.489832e-11,1.664330e-11,0.80560,3
280.02401, 410.00000,-4.654206e-02, 91.49962,50.00000,20.00000,4.494076e-10,3.926193e-09,4.345990e-07,8.919970e-11,1.630242e-11,0.80560,3
280.00902, 420.00000,-4.372971e-02, 91.22502,50.00000,20.00000,4.487351e-10,3.907096e-09,4.331681e-07,8.533671e-11,1.532689e-11,0.80561,3
280.01206, 430.00000,-4.151350e-02, 90.94843,50.00000,20.00000,4.487316e-10,3.884239e-09,4.319503e-07,8.149637e-11,1.501506e-11,0.80561,3
280.02502, 440.00000,-3.972739e-02, 90.70501,50.00000,20.00000,4.480722e-10,3.872186e-09,4.311597e-07,7.767517e-11,1.513443e-11,0.80559,3
280.01701, 450.00000,-3.843808e-02, 90.46278,50.00000,20.00000,4.455290e-10,3.845734e-09,4.292037e-07,7.436707e-11,1.428912e-11,0.80560,3
280.02097, 460.00000,-3.695028e-02, 90.22450,50.00000,20.00000,4.454044e-10,3.830460e-09,4.294702e-07,7.083744e-11,1.403343e-11,0.80560,3
279.99997, 470.00000,-3.615508e-02, 89.99929,50.00000,20.00000,4.419600e-10,3.811485e-09,4.281204e-07,6.866751e-11,1.387485e-11,0.80562,3
280.01600, 480.00000,-3.572425e-02, 89.78509,50.00000,20.00000,4.410222e-10,3.794662e-09,4.278859e-07,6.527989e-11,1.330605e-11,0.80560,3
280.01099, 490.00000,-3.512903e-02, 89.57215,50.00000,20.00000,4.407264e-10,3.790640e-09,4.258578e-07,6.255729e-11,1.306681e-11,0.80561,3
280.02101, 500.00000,-3.420362e-02, 89.37893,50.00000,20.00000,4.385996e-10,3.764531e-09,4.252031e-07,6.066771e-11,1.270999e-11,0.80560,3
280.02198, 510.00000,-3.407201e-02, 89.19000,50.00000,20.00000,4.375743e-10,3.747389e-09,4.234966e-07,5.829376e-11,1.262361e-11,0.80560,3
280.02700, 520.00000,-3.327775e-02, 89.00155,50.00000,20.00000,4.355641e-10,3.733581e-09,4.216489e-07,5.752058e-11,1.206076e-11,0.80559,3
280.01800, 530.00000,-3.360840e-02, 88.83202,50.00000,20.00000,4.362508e-10,3.719468e-09,4.225771e-07,5.539639e-11,1.218740e-11,0.80560,3
280.02800, 540.00000,-3.274836e-02, 88.66095,50.00000,20.00000,4.379125e-10,3.696263e-09,4.213272e-07,5.373078e-11,1.189393e-11,0.80559,3
280.00896, 550.00000,-3.211835e-02, 88.49419,50.00000,20.00000,4.371411e-10,3.679595e-09,4.211138e-07,5.203369e-11,1.198459e-11,0.80561,3
280.02301, 560.00000,-3.172292e-02, 88.34009,50.00000,20.00000,4.350797e-10,3.681822e-09,4.189901e-07,5.138007e-11,1.156980e-11,0.80560,3
280.02699, 570.00000,-3.139053e-02, 88.18598,50.00000,20.00000,4.344742e-10,3.663593e-09,4.180846e-07,4.912201e-11,1.106065e-11,0.80559,3
280.02003, 580.00000,-3.059720e-02, 88.03820,50.00000,20.00000,4.335025e-10,3.656316e-09,4.179022e-07,4.774709e-11,1.134495e-11,0.80560,3
280.02000, 590.00000,-3.294664e-02, 87.88880,50.00000,20.00000,4.359647e-10,3.634474e-09,4.177868e-07,4.673821e-11,1.104364e-11,0.80560,3
280.01007, 600.00000,-3.264840e-02, 87.74341,50.00000,20.00000,4.320937e-10,3.625157e-09,4.171052e-07,4.627083e-11,1.090327e-11,0.80561,3
280.00600, 610.00000,-3.245053e-02, 87.60112,50.00000,20.00000,4.357288e-10,3.613189e-09,4.162136e-07,4.516395e-11,1.082744e-11,0.80561,3
280.01005, 620.00000,-3.261577e-02, 87.46481,50.00000,20.00000,4.334549e-10,3.602814e-09,4.148294e-07,4.370847e-11,1.099927e-11,0.80561,3
280.02496, 630.00000,-3.251703e-02, 87.33680,50.00000,20.00000,4.299994e-10,3.598280e-09,4.135869e-07,4.348405e-11,1.068166e-11,0.80560,3
280.02301, 640.00000,-3.225141e-02, 87.19652,50.00000,20.00000,4.307007e-10,3.594250e-09,4.141247e-07,4.231179e-11,1.027749e-11,0.80560,3
280.01698, 650.00000,-3.264854e-02, 87.07283,50.00000,20.00000,4.271107e-10,3.573029e-09,4.127923e-07,4.157196e-11,1.071824e-11,0.80560,3
280.01202, 660.00000,-3.185436e-02, 86.94598,50.00000,20.00000,4.280654e-10,3.553394e-09,4.120066e-07,4.006373e-11,1.023562e-11,0.80561,3
280.01599, 670.00000,-3.215319e-02, 86.82390,50.00000,20.00000,4.271213e-10,3.557768e-09,4.123787e-07,3.961671e-11,1.029620e-11,0.80560,3
280.00298, 680.00000,-3.168935e-02, 86.70217,50.00000,20.00000,4.295609e-10,3.557010e-09,4.110889e-07,3.870007e-11,1.035669e-11,0.80561,3
280.01400, 690.00000,-3.145787e-02, 86.59157,50.00000,20.00000,4.258226e-10,3.539983e-09,4.099726e-07,3.824997e-11,1.012591e-11,0.80560,3
280.01802, 700.00000,-3.165702e-02, 86.47774,50.00000,20.00000,4.245809e-10,3.524854e-09,4.099332e-07,3.796907e-11,9.977421e-12,0.80560,3
279.99601, 710.00000,-3.148953e-02, 86.35804,50.00000,20.00000,4.220160e-10,3.515275e-09,4.095376e-07,3.750358e-11,1.019943e-11,0.80562,3
280.01505, 720.00000,-3.079607e-02, 86.24420,50.00000,20.00000,4.228889e-10,3.502889e-09,4.086314e-07,3.691529e-11,9.697741e-12,0.80560,3
280.01099, 730.00000,-3.076316e-02, 86.13040,50.00000,20.00000,4.197309e-10,3.494275e-09,4.091729e-07,3.618239e-11,9.719940e-12,0.80561,3
280.03800, 740.00000,-3.079639e-02, 86.03042,50.00000,20.00000,4.197239e-10,3.490737e-09,4.062768e-07,3.554198e-11,9.528936e-12,0.80558,3
280.01902, 750.00000,-3.049901e-02, 85.91863,50.00000,20.00000,4.237105e-10,3.469134e-09,4.066175e-07,3.535443e-11,9.576289e-12,0.80560,3
280.02401, 760.00000,-3.043247e-02, 85.80836,50.00000,20.00000,4.209718e-10,3.476876e-09,4.060398e-07,3.497195e-11,9.366198e-12,0.80560,3
280.02006, 770.00000,-3.036657e-02, 85.69892,50.00000,20.00000,4.217443e-10,3.455306e-09,4.056006e-07,3.430969e-11,9.565745e-12,0.80560,3
280.01299, 780.00000,-3.033289e-02, 85.60764,50.00000,20.00000,4.206712e-10,3.455205e-09,4.049545e-07,3.366956e-11,9.512641e-12,0.80561,3
279.99894, 790.00000,-2.987008e-02, 85.50293,50.00000,20.00000,4.207561e-10,3.450698e-09,4.049748e-07,3.362320e-11,9.455751e-12,0.80562,3
280.00800, 800.00000,-2.973791e-02, 85.39935,50.00000,20.00000,4.170730e-10,3.429469e-09,4.040487e-07,3.262334e-11,9.079143e-12,0.80561,3
280.02303, 810.00000,-3.016963e-02, 85.30812,50.00000,20.00000,4.173738e-10,3.414769e-09,4.024863e-07,3.303760e-11,9.017339e-12,0.80560,3
280.01001, 820.00000,-2.943984e-02, 85.20890,50.00000,20.00000,4.168207e-10,3.411281e-09,4.029006e-07,3.224225e-11,9.513750e-12,0.80561,3
280.03400, 830.00000,-2.980410e-02, 85.12157,50.00000,20.00000,4.156388e-10,3.406828e-09,4.023285e-07,3.185034e-11,8.921299e-12,0.80559,3
280.02399, 840.00000,-2.940750e-02, 85.02044,50.00000,20.00000,4.137128e-10,3.395897e-09,4.009618e-07,3.174541e-11,9.128860e-12,0.80560,3
280.01001, 850.00000,-2.950490e-02, 84.92838,50.00000,20.00000,4.139430e-10,3.385425e-09,4.016747e-07,3.079647e-11,9.013505e-12,0.80561,3
280.01800, 860.00000,-2.943868e-02, 84.83472,50.00000,20.00000,4.129046e-10,3.380736e-09,4.005304e-07,3.105152e-11,8.801173e-12,0.80560,3
280.00702, 870.00000,-2.897668e-02, 84.74184,50.00000,20.00000,4.140454e-10,3.367670e-09,3.988027e-07,2.969729e-11,8.772786e-12,0.80561,3
280.02700, 880.00000,-2.881240e-02, 84.66247,50.00000,20.00000,4.124508e-10,3.370911e-09,3.988674e-07,3.018623e-11,8.399891e-12,0.80559,3
280.01008, 890.00000,-2.904287e-02, 84.57629,50.00000,20.00000,4.102017e-10,3.355313e-09,3.976183e-07,2.958408e-11,8.487281e-12,0.80561,3
280.00701, 900.00000,-2.844749e-02, 84.48346,50.00000,20.00000,4.114645e-10,3.348800e-09,3.969334e-07,2.962140e-11,8.444299e-12,0.80561,3
280.01897, 910.00000,-2.831629e-02, 84.39572,50.00000,20.00000,4.094141e-10,3.340924e-09,3.965876e-07,2.888222e-11,8.510862e-12,0.80560,3
280.02396, 920.00000,-2.821694e-02, 84.31391,50.00000,20.00000,4.090741e-10,3.345920e-09,3.961046e-07,2.908560e-11,8.463173e-12,0.80560,3
280.00501, 930.00000,-2.867949e-02, 84.23053,50.00000,20.00000,4.089835e-10,3.329771e-09,3.956129e-07,2.850550e-11,8.311246e-12,0.80561,3
280.01797, 940.00000,-2.841481e-02, 84.14639,50.00000,20.00000,4.065584e-10,3.315439e-09,3.944564e-07,2.826061e-11,8.410792e-12,0.80560,3
280.02901, 950.00000,-2.811751e-02, 84.06457,50.00000,20.00000,4.044533e-10,3.314501e-09,3.943545e-07,2.823734e-11,8.215904e-12,0.80559,3
280.02398, 960.00000,-2.791794e-02, 83.98553,50.00000,20.00000,4.091327e-10,3.308949e-09,3.936810e-07,2.773193e-11,8.102225e-12,0.80560,3
280.01601, 970.00000,-2.795163e-02, 83.91086,50.00000,20.00000,4.040799e-10,3.302983e-09,3.941785e-07,2.723734e-11,8.047460e-12,0.80560,3
280.01404, 980.00000,-2.788483e-02, 83.83067,50.00000,20.00000,4.058844e-10,3.290172e-09,3.931320e-07,2.695039e-11,8.251372e-12,0.80560,3
280.01401, 990.00000,-2.771984e-02, 83.74806,50.00000,20.00000,4.039261e-10,3.271955e-09,3.931941e-07,2.687149e-11,7.857545e-12,0.80560,3
280.02100,1000.00000,-2.788511e-02, 83.66705,50.00000,20.00000,4.037766e-10,3.282335e-09,3.915300e-07,2.676266e-11,7.994146e-12,0.80560,3
280.02302,1010.00000,-2.771995e-02, 83.58689,50.00000,20.00000,4.013790e-10,3.264212e-09,3.915473e-07,2.633690e-11,7.872660e-12,0.80560,3
280.00300,1020.00000,-2.762103e-02, 83.51496,50.00000,20.00000,4.004540e-10,3.245873e-09,3.917433e-07,2.630512e-11,7.667982e-12,0.80561,3
280.01903,1030.00000,-2.728991e-02, 83.43749,50.00000,20.00000,3.991374e-10,3.246641e-09,3.912349e-07,2.655400e-11,7.809772e-12,0.80560,3
280.02092,1040.00000,-2.709162e-02, 83.36557,50.00000,20.00000,3.982756e-10,3.234034e-09,3.912401e-07,2.616560e-11,7.735860e-12,0.80560,3
280.02000,1050.00000,-2.696001e-02, 83.28891,50.00000,20.00000,4.013304e-10,3.224499e-09,3.896506e-07,2.608187e-11,7.806480e-12,0.80560,3
280.01801,1060.00000,-2.702560e-02, 83.20515,50.00000,20.00000,3.974763e-10,3.215709e-09,3.901823e-07,2.537319e-11,7.733713e-12,0.80560,3
280.02210,1070.00000,-2.702529e-02, 83.12614,50.00000,20.00000,3.982536e-10,3.209885e-09,3.901257e-07,2.543337e-11,7.524252e-12,0.80560,3
280.01099,1080.00000,-2.649608e-02, 83.04672,50.00000,20.00000,3.981539e-10,3.196163e-09,3.890575e-07,2.529149e-11,7.473194e-12,0.80561,3
280.01906,1090.00000,-2.672750e-02, 82.96610,50.00000,20.00000,3.994694e-10,3.197835e-09,3.882806e-07,2.510613e-11,7.614778e-12,0.80560,3
280.01305,1100.00000,-2.616537e-02, 82.88427,50.00000,20.00000,3.986365e-10,3.196305e-09,3.877477e-07,2.482068e-11,7.374449e-12,0.80561,3
280.03099,1110.00000,-2.609924e-02, 82.81435,50.00000,20.00000,3.952919e-10,3.193809e-09,3.868265e-07,2.485090e-11,7.522868e-12,0.80559,3
280.02400,1120.00000,-2.580162e-02, 82.73850,50.00000,20.00000,3.962517e-10,3.194338e-09,3.863054e-07,2.422810e-11,7.245063e-12,0.80560,3
280.00999,1130.00000,-2.590097e-02, 82.67247,50.00000,20.00000,3.955625e-10,3.174764e-09,3.859875e-07,2.412576e-11,7.168914e-12,0.80561,3
280.00198,1140.00000,-2.573494e-02, 82.60771,50.00000,20.00000,3.951470e-10,3.160741e-09,3.855469e-07,2.402513e-11,7.220092e-12,0.80562,3
280.01005,1150.00000,-2.576781e-02, 82.53618,50.00000,20.00000,3.928088e-10,3.160514e-09,3.848125e-07,2.367356e-11,7.052660e-12,0.80561,3
280.01100,1160.00000,-2.540356e-02, 82.46268,50.00000,20.00000,3.949100e-10,3.159122e-09,3.838930e-07,2.372068e-11,7.248639e-12,0.80561,3
280.02301,1170.00000,-2.533840e-02, 82.39549,50.00000,20.00000,3.929256e-10,3.151798e-09,3.845212e-07,2.340644e-11,7.096540e-12,0.80560,3
280.00698,1180.00000,-2.507432e-02, 82.33067,50.00000,20.00000,3.902911e-10,3.131101e-09,3.827918e-07,2.341202e-11,7.270105e-12,0.80561,3
280.02203,1190.00000,-2.523868e-02, 82.25717,50.00000,20.00000,3.911308e-10,3.128149e-09,3.826175e-07,2.291659e-11,7.110800e-12,0.80560,3
280.01097,1200.00000,-2.533868e-02, 82.19238,50.00000,20.00000,3.891220e-10,3.128130e-09,3.830520e-07,2.309859e-11,7.020279e-12,0.80561,3
280.03500,1210.00000,-2.510694e-02, 82.12599,50.00000,20.00000,3.912118e-10,3.126235e-09,3.820967e-07,2.294365e-11,6.937317e-12,0.80559,3
280.00700,1220.00000,-2.520613e-02, 82.06715,50.00000,20.00000,3.899826e-10,3.124157e-09,3.815437e-07,2.254335e-11,6.982819e-12,0.80561,3
280.02301,1230.00000,-2.494102e-02, 81.99799,50.00000,20.00000,3.905013e-10,3.113802e-09,3.800820e-07,2.239102e-11,6.887726e-12,0.80560,3
280.01999,1240.00000,-2.457777e-02, 81.93871,50.00000,20.00000,3.895550e-10,3.107487e-09,3.804031e-07,2.239827e-11,6.887301e-12,0.80560,3
280.00401,1250.00000,-2.487576e-02, 81.86835,50.00000,20.00000,3.876775e-10,3.089434e-09,3.808550e-07,2.237131e-11,6.780597e-12,0.80561,3
280.01400,1260.00000,-2.470948e-02, 81.80436,50.00000,20.00000,3.851060e-10,3.079694e-09,3.797192e-07,2.196829e-11,7.032947e-12,0.80560,3
280.01999,1270.00000,-2.441157e-02, 81.73164,50.00000,20.00000,3.855924e-10,3.062853e-09,3.791934e-07,2.234348e-11,6.687151e-12,0.80560,3
280.02299,1280.00000,-2.414784e-02, 81.67317,50.00000,20.00000,3.845818e-10,3.059260e-09,3.783026e-07,2.178302e-11,6.804604e-12,0.80560,3
280.00103,1290.00000,-2.437932e-02, 81.60717,50.00000,20.00000,3.851786e-10,3.045750e-09,3.780174e-07,2.174094e-11,6.635254e-12,0.80562,3
280.02897,1300.00000,-2.395020e-02, 81.54275,50.00000,20.00000,3.825485e-10,3.057038e-09,3.786348e-07,2.121597e-11,6.663363e-12,0.80559,3
280.00699,1310.00000,-2.437833e-02, 81.48272,50.00000,20.00000,3.843270e-10,3.050199e-09,3.781847e-07,2.111999e-11,6.539208e-12,0.80561,3
280.02105,1320.00000,-2.411478e-02, 81.41907,50.00000,20.00000,3.841879e-10,3.057951e-09,3.770851e-07,2.150294e-11,6.547029e-12,0.80560,3
280.01398,1330.00000,-2.384959e-02, 81.36023,50.00000,20.00000,3.808895e-10,3.037168e-09,3.767050e-07,2.155237e-11,6.634143e-12,0.80561,3
280.02899,1340.00000,-2.361807e-02, 81.29306,50.00000,20.00000,3.851574e-10,3.022361e-09,3.771125e-07,2.074532e-11,6.271276e-12,0.80559,3
280.01200,1350.00000,-2.394975e-02, 81.23573,50.00000,20.00000,3.830546e-10,3.020470e-09,3.768826e-07,2.070517e-11,6.425207e-12,0.80561,3
280.02502,1360.00000,-2.381583e-02, 81.16540,50.00000,20.00000,3.803509e-10,3.018814e-09,3.757620e-07,2.133787e-11,6.343363e-12,0.80559,3
280.01705,1370.00000,-2.351907e-02, 81.11839,50.00000,20.00000,3.799646e-10,3.004745e-09,3.751679e-07,2.045228e-11,6.203074e-12,0.80560,3
280.00799,1380.00000,-2.298945e-02, 81.05871,50.00000,20.00000,3.813672e-10,3.008788e-09,3.747086e-07,2.100514e-11,6.211907e-12,0.80561,3
280.01600,1390.00000,-2.312158e-02, 80.99551,50.00000,20.00000,3.819269e-10,3.001695e-09,3.749143e-07,2.081529e-11,6.182571e-12,0.80560,3
280.01096,1400.00000,-2.305528e-02, 80.93661,50.00000,20.00000,3.821574e-10,2.997009e-09,3.750074e-07,2.044032e-11,6.293648e-12,0.80561,3
280.00996,1410.00000,-2.315481e-02, 80.87222,50.00000,20.00000,3.788399e-10,2.991026e-09,3.740521e-07,2.031764e-11,6.435844e-12,0.80561,3
279.99998,1420.00000,-2.299057e-02, 80.81414,50.00000,20.00000,3.777595e-10,2.982612e-09,3.731457e-07,2.004845e-11,6.188670e-12,0.80562,3
280.01595,1430.00000,-2.285709e-02, 80.76039,50.00000,20.00000,3.790898e-10,2.980507e-09,3.733748e-07,2.029949e-11,6.338232e-12,0.80560,3
280.01600,1440.00000,-2.332044e-02, 80.69994,50.00000,20.00000,3.750386e-10,2.973232e-09,3.728918e-07,1.965282e-11,6.239589e-12,0.80560,3
280.01904,1450.00000,-2.298977e-02, 80.64262,50.00000,20.00000,3.739661e-10,2.962440e-09,3.727083e-07,1.997429e-11,6.184314e-12,0.80560,3
280.00502,1460.00000,-2.288891e-02, 80.58848,50.00000,20.00000,3.746986e-10,2.972126e-09,3.718096e-07,1.948071e-11,6.268501e-12,0.80561,3
280.01401,1470.00000,-2.255979e-02, 80.53118,50.00000,20.00000,3.765402e-10,2.958794e-09,3.721381e-07,1.989954e-11,6.276266e-12,0.80560,3
280.01597,1480.00000,-2.262630e-02, 80.46879,50.00000,20.00000,3.759145e-10,2.950233e-09,3.712384e-07,1.960679e-11,6.040141e-12,0.80560,3
280.01902,1490.00000,-2.275781e-02, 80.40751,50.00000,20.00000,3.740870e-10,2.944936e-09,3.714959e-07,1.972527e-11,6.095432e-12,0.80560,3
280.01007,1500.00000,-2.262420e-02, 80.35731,50.00000,20.00000,3.779094e-10,2.946510e-09,3.713379e-07,1.971037e-11,5.921795e-12,0.80561,3
280.00101,1510.00000,-2.199740e-02, 80.30161,50.00000,20.00000,3.745235e-10,2.939304e-09,3.706423e-07,1.980320e-11,6.026655e-12,0.80562,3
280.01098,1520.00000,-2.216261e-02, 80.24039,50.00000,20.00000,3.731243e-10,2.933792e-09,3.698395e-07,1.951888e-11,5.991568e-12,0.80561,3
280.01597,1530.00000,-2.249299e-02, 80.18187,50.00000,20.00000,3.723173e-10,2.925386e-09,3.697595e-07,1.908813e-11,5.947941e-12,0.80560,3
280.02396,1540.00000,-2.232838e-02, 80.12853,50.00000,20.00000,3.705962e-10,2.912800e-09,3.687343e-07,1.894983e-11,6.026349e-12,0.80560,3
280.01897,1550.00000,-2.232779e-02, 80.06889,50.00000,20.00000,3.689146e-10,2.910819e-09,3.695333e-07,1.894680e-11,5.769564e-12,0.80560,3
280.01400,1560.00000,-2.239518e-02, 80.01156,50.00000,20.00000,3.698798e-10,2.907004e-09,3.690812e-07,1.892110e-11,6.027758e-12,0.80560,3
280.01900,1570.00000,-2.206355e-02, 79.96218,50.00000,20.00000,3.678695e-10,2.904975e-09,3.686368e-07,1.855409e-11,5.961633e-12,0.80560,3
280.00500,1580.00000,-2.203040e-02, 79.90728,50.00000,20.00000,3.701566e-10,2.896776e-09,3.689844e-07,1.846630e-11,5.869675e-12,0.80561,3
280.02500,1590.00000,-2.206352e-02, 79.85631,50.00000,20.00000,3.698462e-10,2.894019e-09,3.680221e-07,1.847968e-11,5.731562e-12,0.80559,3
280.00501,1600.00000,-2.199713e-02, 79.79978,50.00000,20.00000,3.671961e-10,2.894120e-09,3.680405e-07,1.854684e-11,5.816300e-12,0.80561,3
280.01293,1610.00000,-2.206381e-02, 79.75040,50.00000,20.00000,3.685124e-10,2.886135e-09,3.670080e-07,1.816750e-11,5.780325e-12,0.80561,3
280.01904,1620.00000,-2.199683e-02, 79.69705,50.00000,20.00000,3.646668e-10,2.880465e-09,3.676571e-07,1.852406e-11,5.661533e-12,0.80560,3
280.01797,1630.00000,-2.133650e-02, 79.63739,50.00000,20.00000,3.664838e-10,2.871369e-09,3.663388e-07,1.850978e-11,5.624842e-12,0.80560,3
280.01499,1640.00000,-2.189707e-02, 79.58365,50.00000,20.00000,3.653027e-10,2.868080e-09,3.663450e-07,1.835725e-11,5.829475e-12,0.80560,3
280.00601,1650.00000,-2.183100e-02, 79.53304,50.00000,20.00000,3.649529e-10,2.870175e-09,3.658329e-07,1.838276e-11,5.658840e-12,0.80561,3
280.01903,1660.00000,-2.199734e-02, 79.47853,50.00000,20.00000,3.661410e-10,2.859280e-09,3.659088e-07,1.809772e-11,5.745276e-12,0.80560,3
280.03299,1670.00000,-2.169895e-02, 79.42637,50.00000,20.00000,3.621676e-10,2.852609e-09,3.654531e-07,1.825230e-11,5.615907e-12,0.80559,3
280.03101,1680.00000,-2.196487e-02, 79.36906,50.00000,20.00000,3.633317e-10,2.846431e-09,3.652232e-07,1.831835e-11,5.537552e-12,0.80559,3
280.00799,1690.00000,-2.169870e-02, 79.31452,50.00000,20.00000,3.647700e-10,2.841739e-09,3.642749e-07,1.785428e-11,5.650625e-12,0.80561,3
280.01999,1700.00000,-2.150179e-02, 79.26477,50.00000,20.00000,3.635660e-10,2.843141e-09,3.639525e-07,1.815883e-11,5.627657e-12,0.80560,3
280.03003,1710.00000,-2.130229e-02, 79.21376,50.00000,20.00000,3.636593e-10,2.835991e-09,3.633402e-07,1.744293e-11,5.570679e-12,0.80559,3
280.11789,1720.00000,-1.050344e-02, 79.15845,50.00000,20.00000,3.612893e-10,2.832663e-09,3.624556e-07,1.761871e-11,5.606351e-12,0.80551,4
378.31232,1730.00000,      0.72568, 76.53319,50.00000,20.00000,3.570245e-10,2.924690e-09,3.642430e-07,8.604058e-10,7.943943e-11,0.71289,4
479.28173,1740.00000, 5.263259e-02,  0.13521,50.00000,20.00000,3.981804e-10,3.386528e-09,3.704295e-07,2.537577e-08,2.807777e-09,0.62298,4
578.76670,1750.00000,     -0.30130,  0.25665,50.00000,20.00000,4.516329e-10,3.947749e-09,3.649832e-07,4.618999e-09,5.784772e-10,0.55105,4
678.76861,1760.00000,     -0.71524,  0.38942,50.00000,20.00000,5.253703e-10,4.344502e-09,3.411481e-07,7.654246e-10,1.004218e-10,0.49651,4
778.84868,1770.00000,     -1.01839,  0.49175,50.00000,20.00000,7.119943e-10,4.825820e-09,3.278817e-07,8.463133e-11,2.974226e-11,0.45339,4

File: data/TGA/ExpDat_2024_03_11_PS_P40042_Mn_1200_350C_isotherm.csv
#EXPORTTYPE:                 ,DATA SINGLE                                                                           
#FILE:                       ,2024_03_11_PS_P40042_Mn_1200_350C_isotherm_1pt_min_SCB_with_100C_stabilization.ngb-ss5
#FORMAT:                     ,NETZSCH5                                                                              
#FTYPE:                      ,ANSI                                                                                  
#IDENTITY:                   ,polystyrene                                                                           
#DECIMAL:                    ,POINT                                                                                 
#SEPARATOR:                  ,COMMA                                                                                 
#MTYPE:                      ,TG                                                                                    
#INSTRUMENT:                 ,NETZSCH STA 449F5                                                                     
#PROJECT:                    ,005a-E                                                                                
#DATE/TIME:                  ,3/11/2024 3:48:32 PM (UTC-4)                                                          
#CORR. FILE:                 ,                                                                                      
#TEMPCAL:                    ,28-06-2023 13:26                                                                      
#SENSITIVITY:                ,28-06-2023 13:53                                                                      
#LABORATORY:                 ,Tran/AAG                                                                              
#OPERATOR:                   ,Stanley                                                                               
#REMARK:                     ,                                                                                      
#SAMPLE:                     ,PS-P40042-1.2K                                                                        
#SAMPLE MASS /mg:            ,5.58                                                                                  
#MATERIAL:                   ,                                                                                      
#REFERENCE:                  ,                                                                                      
#REFERENCE MASS /mg:         ,0                                                                                     
#TYPE OF CRUCIBLE:           ,Al2O3 85 µl, open                                                                     
#SAMPLE CRUCIBLE MASS /mg:   ,0                                                                                     
#REFERENCE CRUCIBLE MASS /mg:,0                                                                                     
#DSC RANGE /µV:              ,5000                                                                                  
#TG RANGE /mg:               ,35000                                                                                 
#TAU-R:                      ,---                                                                                   
#CORR. CODE:                 ,000                                                                                   
#EXO:                        ,-1                                                                                    
#RANGE:                      ,30°C....800°C/0.0....10.0K/min                                                        
#SEGMENT:                    ,S1-5/5                                                                                
#SEG. 1:                     ,30°C/10.0(K/min)/100°C                                                                
#SEG. 2:                     ,100°C/00:10/100°C                                                                     
#SEG. 3:                     ,100°C/10.0(K/min)/350°C                                                               
#SEG. 4:                     ,350°C/04:00/350°C                                                                     
#SEG. 5:                     ,350°C/10.0(K/min)/800°C                                                               

##Temp./°C,Time/min,Mass/%,Segment
 27.30400,  0.00000,    100.00000,1
 29.48400,  1.00000,    100.40538,1
 34.17500,  2.00000,     97.21022,1
 40.95800,  3.00000,     97.96237,1
 49.51100,  4.00000,     98.66183,1
 59.85500,  5.00000,     99.35735,1
 71.47200,  6.00000,     99.79516,1
 83.77800,  7.00000,    100.08100,2
 94.60900,  8.00000,     99.66738,2
101.26200,  9.00000,     98.60502,2
105.51200, 10.00000,     97.86505,2
108.42800, 11.00000,     97.18799,2
109.84200, 12.00000,     96.47419,2
110.13800, 13.00000,     95.89857,2
109.72300, 14.00000,     95.30842,2
108.83900, 15.00000,     94.86039,2
107.69400, 16.00000,     94.48136,2
106.44500, 17.00000,     94.12455,3
106.68300, 18.00000,     94.64355,3
111.03700, 19.00000,     95.74642,3
117.44000, 20.00000,     96.33638,3
125.79200, 21.00000,     96.87975,3
136.02800, 22.00000,     97.33387,3
147.31799, 23.00000,     97.58728,3
159.17900, 24.00000,     97.71703,3
171.20399, 25.00000,     97.71093,3
183.14000, 26.00000,     97.65627,3
194.86400, 27.00000,     97.55896,3
206.27699, 28.00000,     97.43530,3
217.38400, 29.00000,     97.28925,3
228.16901, 30.00000,     97.11703,3
238.69600, 31.00000,     96.87366,3
249.03300, 32.00000,     96.52903,3
259.26801, 33.00000,     96.10932,3
269.37201, 34.00000,     95.49910,3
279.39801, 35.00000,     94.64964,3
289.37500, 36.00000,     93.46362,3
299.32999, 37.00000,     91.83961,3
309.23999, 38.00000,     89.67634,3
319.15399, 39.00000,     86.98799,3
329.06900, 40.00000,     83.74606,3
338.95901, 41.00000,     79.94068,3
348.85800, 42.00000,     75.68100,4
353.21600, 43.00000,     71.02401,4
354.42599, 44.00000,     66.99552,4
355.24600, 45.00000,     63.59158,4
355.01599, 46.00000,     60.65376,4
354.51001, 47.00000,     58.11953,4
353.87399, 48.00000,     55.90968,4
353.23700, 49.00000,     54.00394,4
352.64200, 50.00000,     52.23799,4
352.13300, 51.00000,     50.68297,4
351.70901, 52.00000,     49.28602,4
351.36700, 53.00000,     48.01487,4
351.08600, 54.00000,     46.85323,4
350.85400, 55.00000,     45.76039,4
350.68100, 56.00000,     44.73047,4
350.54300, 57.00000,     43.77957,4
350.44000, 58.00000,     42.88351,4
350.33301, 59.00000,     42.01774,4
350.24600, 60.00000,     41.26971,4
350.18201, 61.00000,     40.49104,4
350.14099, 62.00000,     39.80376,4
350.09201, 63.00000,     39.15699,4
350.07300, 64.00000,     38.47796,4
350.06000, 65.00000,     37.96487,4
350.06000, 66.00000,     37.22491,4
350.07199, 67.00000,     36.68961,4
350.05399, 68.00000,     36.18495,4
350.03699, 69.00000,     35.63746,4
350.03000, 70.00000,     35.20358,4
350.02100, 71.00000,     34.63387,4
350.03400, 72.00000,     34.20197,4
350.02899, 73.00000,     33.80663,4
350.05099, 74.00000,     33.34247,4
350.04501, 75.00000,     32.89229,4
350.05099, 76.00000,     32.53548,4
350.04501, 77.00000,     32.12796,4
350.06000, 78.00000,     31.72258,4
350.05499, 79.00000,     31.37581,4
350.04999, 80.00000,     30.99875,4
350.04700, 81.00000,     30.64391,4
350.05200, 82.00000,     30.27294,4
350.03101, 83.00000,     30.03566,4
350.01999, 84.00000,     29.62007,4
350.01599, 85.00000,     29.32007,4
350.02802, 86.00000,     28.99355,4
350.02600, 87.00000,     28.71577,4
350.01501, 88.00000,     28.48065,4
350.01401, 89.00000,     28.13799,4
350.02100, 90.00000,     27.59875,4
350.04501, 91.00000,     27.56828,4
350.03201, 92.00000,     27.29265,4
350.01599, 93.00000,     27.37778,4
350.00400, 94.00000,     26.74713,4
350.02100, 95.00000,     26.49588,4
350.03299, 96.00000,     26.25251,4
350.03699, 97.00000,     26.05179,4
350.03699, 98.00000,     25.78423,4
350.04300, 99.00000,     25.56523,4
350.04099,100.00000,     25.31380,4
350.02701,101.00000,     25.15573,4
350.04300,102.00000,     24.93262,4
350.04001,103.00000,     24.71165,4
350.03400,104.00000,     24.48871,4
350.04099,105.00000,     24.26559,4
350.03500,106.00000,     24.04677,4
350.02701,107.00000,     23.85000,4
350.03400,108.00000,     23.67168,4
350.04599,109.00000,     23.46882,4
350.04199,110.00000,     23.29050,4
350.04199,111.00000,     23.07760,4
350.03299,112.00000,     22.89910,4
350.02600,113.00000,     22.67616,4
350.10101,114.00000,     22.50591,4
350.02301,115.00000,     22.32939,4
350.04001,116.00000,     22.15914,4
350.02600,117.00000,     22.00914,4
350.04700,118.00000,     21.83674,4
350.04800,119.00000,     21.67867,4
350.04901,120.00000,     21.50018,4
350.03101,121.00000,     21.34014,4
350.03601,122.00000,     21.18190,4
350.03201,123.00000,     21.03387,4
350.02600,124.00000,     20.88387,4
350.03101,125.00000,     20.72581,4
350.02802,126.00000,     20.57975,4
350.02399,127.00000,     20.44606,4
350.03000,128.00000,     20.27563,4
350.02802,129.00000,     20.13584,4
350.02802,130.00000,     19.96147,4
350.03500,131.00000,     19.82563,4
350.04001,132.00000,     19.70197,4
350.03000,133.00000,     19.57832,4
350.03000,134.00000,     19.43226,4
350.03400,135.00000,     19.31272,4
350.02802,136.00000,     19.18495,4
350.03400,137.00000,     19.03692,4
350.03400,138.00000,     18.89301,4
350.03000,139.00000,     18.75520,4
350.03201,140.00000,     18.61326,4
350.10101,141.00000,     18.49964,4
350.03000,142.00000,     18.35771,4
350.02499,143.00000,     18.25842,4
350.02600,144.00000,     18.11846,4
350.02399,145.00000,     17.99480,4
350.02399,146.00000,     17.84677,4
350.01901,147.00000,     17.74552,4
350.01501,148.00000,     17.64606,4
350.02600,149.00000,     17.50412,4
350.02600,150.00000,     17.40681,4
350.01901,151.00000,     17.26093,4
350.03400,152.00000,     17.17778,4
350.03400,153.00000,     17.04391,4
350.02399,154.00000,     16.90806,4
350.03900,155.00000,     16.80484,4
350.03299,156.00000,     16.70341,4
350.03101,157.00000,     16.55735,4
350.02600,158.00000,     16.46004,4
350.02701,159.00000,     16.36272,4
350.02100,160.00000,     16.26147,4
350.02600,161.00000,     16.13978,4
350.02600,162.00000,     16.04247,4
350.04199,163.00000,     15.91057,4
350.03299,164.00000,     15.83763,4
350.03000,165.00000,     15.73029,4
350.02899,166.00000,     15.63297,4
350.03601,167.00000,     15.53566,4
350.04901,168.00000,     15.40986,4
350.04300,169.00000,     15.33082,4
350.03601,170.00000,     15.21720,4
350.03799,171.00000,     15.11989,4
350.03299,172.00000,     15.01039,4
350.04099,173.00000,     14.93351,4
350.03201,174.00000,     14.81183,4
350.03101,175.00000,     14.73889,4
350.03900,176.00000,     14.63548,4
350.03101,177.00000,     14.51380,4
350.04099,178.00000,     14.45287,4
350.01801,179.00000,     14.34946,4
350.01599,180.00000,     14.25824,4
350.02100,181.00000,     14.19140,4
350.02200,182.00000,     14.06971,4
350.02802,183.00000,     13.99068,4
350.03000,184.00000,     13.91774,4
350.03101,185.00000,     13.82043,4
350.04800,186.00000,     13.73530,4
350.02802,187.00000,     13.66219,4
350.02499,188.00000,     13.54677,4
350.03000,189.00000,     13.48387,4
350.03000,190.00000,     13.41685,4
350.03699,191.00000,     13.33996,4
350.04001,192.00000,     13.23853,4
350.02802,193.00000,     13.13925,4
350.04199,194.00000,     13.06004,4
350.03000,195.00000,     12.96685,4
350.03601,196.00000,     12.86541,4
350.01801,197.00000,     12.81685,4
350.02499,198.00000,     12.74391,4
350.03500,199.00000,     12.65663,4
350.03201,200.00000,     12.57151,4
350.03400,201.00000,     12.48638,4
350.03400,202.00000,     12.41129,4
350.03400,203.00000,     12.36470,4
350.03400,204.00000,     12.26738,4
350.03400,205.00000,     12.17007,4
350.03000,206.00000,     12.12742,4
350.03000,207.00000,     12.05448,4
350.03101,208.00000,     11.97742,4
350.03000,209.00000,     11.90448,4
350.02899,210.00000,     11.83154,4
350.03699,211.00000,     11.76057,4
350.03799,212.00000,     11.68548,4
350.02899,213.00000,     11.61864,4
350.03799,214.00000,     11.54158,4
350.03900,215.00000,     11.47473,4
350.03101,216.00000,     11.40161,4
350.02399,217.00000,     11.32258,4
350.02899,218.00000,     11.25573,4
350.03500,219.00000,     11.18280,4
350.04199,220.00000,     11.10968,4
350.03101,221.00000,     11.07330,4
350.03400,222.00000,     11.01452,4
350.02301,223.00000,     10.94964,4
350.00800,224.00000,     10.88262,4
350.02301,225.00000,     10.81774,4
350.01501,226.00000,     10.74480,4
350.01700,227.00000,     10.69606,4
350.02399,228.00000,     10.63118,4
350.01801,229.00000,     10.57849,4
350.02100,230.00000,     10.48118,4
350.02701,231.00000,     10.43047,4
350.04099,232.00000,     10.36165,4
350.02899,233.00000,     10.30072,4
350.01700,234.00000,     10.25609,4
350.02301,235.00000,     10.20341,4
350.02701,236.00000,     10.15072,4
350.03500,237.00000,     10.09194,4
350.04501,238.00000,     10.02706,4
350.03299,239.00000,      9.98459,4
350.03900,240.00000,      9.91147,4
350.04401,241.00000,      9.83853,4
350.04401,242.00000,      9.78781,4
350.04199,243.00000,      9.71487,4
350.04599,244.00000,      9.68656,4
350.03400,245.00000,      9.63172,4
350.02899,246.00000,      9.55878,4
350.02200,247.00000,      9.49588,4
350.02499,248.00000,      9.46541,4
350.03101,249.00000,      9.39247,4
350.04901,250.00000,      9.31953,4
350.02701,251.00000,      9.27688,4
350.03601,252.00000,      9.23226,4
350.01999,253.00000,      9.15932,4
350.02200,254.00000,      9.11075,4
350.01599,255.00000,      9.06201,4
350.02899,256.00000,      8.99516,4
350.02600,257.00000,      8.94642,4
350.02200,258.00000,      8.89785,4
350.03000,259.00000,      8.83692,4
350.02802,260.00000,      8.78835,4
350.01801,261.00000,      8.72957,4
350.02301,262.00000,      8.68692,4
350.02701,263.00000,      8.63835,4
350.04300,264.00000,      8.58961,4
350.02600,265.00000,      8.51254,4
350.02399,266.00000,      8.46183,4
350.01599,267.00000,      8.43351,4
350.01999,268.00000,      8.33620,4
350.03101,269.00000,      8.31398,4
350.03299,270.00000,      8.26326,4
350.04401,271.00000,      8.20036,4
350.02600,272.00000,      8.18011,4
350.02899,273.00000,      8.10108,4
350.03000,274.00000,      8.02796,4
350.01901,275.00000,      8.00376,4
350.04300,276.00000,      7.95914,4
350.03101,277.00000,      7.89821,4
350.02701,278.00000,      7.84767,4
350.03201,279.00000,      7.80502,4
350.03101,280.00000,      7.78065,4
350.03400,281.00000,      7.72993,4
350.02701,282.00000,      7.65699,5
355.70999,283.00000,      7.89229,5
364.05801,284.00000,      8.11523,5
373.01599,285.00000,      8.16989,5
383.20499,286.00000,      8.20233,5
393.69000,287.00000,      8.05645,5
404.33600,288.00000,      7.66918,5
414.96500,289.00000,      6.90681,5
425.51700,290.00000,      5.64588,5
435.98001,291.00000,      4.03208,5
446.31601,292.00000,      2.28226,5
456.58701,293.00000,      0.83280,5
466.77301,294.00000,     -0.13638,5
476.91599,295.00000,     -0.50125,5
487.02301,296.00000,     -0.51344,5
497.10800,297.00000,     -0.44050,5
507.15399,298.00000,     -0.38781,5
517.17999,299.00000,     -0.29050,5
527.20300,300.00000,     -0.19104,5
537.21002,301.00000,-4.318996e-02,5
547.20398,302.00000, 2.992832e-02,5
557.18500,303.00000,      0.13118,5
567.17200,304.00000,      0.23262,5
577.17902,305.00000,      0.30556,5
587.17401,306.00000,      0.40287,5
597.16302,307.00000,      0.51649,5
607.16803,308.00000,      0.62186,5
617.15900,309.00000,      0.70699,5
627.15997,310.00000,      0.78011,5
637.17700,311.00000,      0.82867,5
647.16998,312.00000,      0.92599,5
657.18402,313.00000,      0.97473,5
667.17999,314.00000,      1.04964,5
677.16602,315.00000,      1.07599,5
687.15503,316.00000,      1.16111,5
697.14001,317.00000,      1.19767,5
707.12000,318.00000,      1.31935,5
717.10101,319.00000,      1.36792,5
727.06598,320.00000,      1.44104,5
737.05603,321.00000,      1.49158,5
747.01703,322.00000,      1.57473,5
756.97900,323.00000,      1.67204,5
766.93500,324.00000,      1.73907,5
776.88501,325.00000,      1.78763,5
786.83197,326.00000,      1.84839,5
