Repository: teamtran/data-visualizer

File: pc_x_polymers/ExpDat_2024_01_19_SL_001G.csv (part 1 of 7)
#EXPORTTYPE:                 ,DATA ALL                      
#FILE:                       ,2024_01_19_SL_001G.ngb-ss5    
#FORMAT:                     ,NETZSCH5                      
#FTYPE:                      ,ASCII                         
#IDENTITY:                   ,polystyrene                   
#DECIMAL:                    ,POINT                         
#SEPARATOR:                  ,COMMA                         
#MTYPE:                      ,DSC                           
#INSTRUMENT:                 ,NETZSCH STA 449F5             
#PROJECT:                    ,2024_01_08_SL_007B            
#DATE/TIME:                  ,1/19/2024 9:10:06 AM (UTC-5)  
#CORR. FILE:                 ,                              
#TEMPCAL:                    ,28-06-2023 13:26              
#SENSITIVITY:                ,28-06-2023 13:53              
#LABORATORY:                 ,Tran/AAG                      
#OPERATOR:                   ,Stanley                       
#REMARK:                     ,                              
#SAMPLE:                     ,001G                          
#SAMPLE MASS /mg:            ,15.23                         
#MATERIAL:                   ,                              
#REFERENCE:                  ,                              
#REFERENCE MASS /mg:         ,0                             
#TYPE OF CRUCIBLE:           ,Al2O3 85 ‘l, open             
#SAMPLE CRUCIBLE MASS /mg:   ,0                             
#REFERENCE CRUCIBLE MASS /mg:,0                             
#DSC RANGE /‘V:              ,5000                          
#TG RANGE /mg:               ,35000                         
#TAU-R:                      ,---                           
#CORR. CODE:                 ,000                           
#EXO:                        ,-1                            
#RANGE:                      ,20›C....800›C/0.0....10.0K/min
#SEGMENT:                    ,S1-5/5                        
#SEG. 1:                     ,20›C/10.0(K/min)/100›C        
#SEG. 2:                     ,100›C/00:10/100›C             
#SEG. 3:                     ,100›C/10.0(K/min)/350›C       
#SEG. 4:                     ,350›C/04:00/350›C             
#SEG. 5:                     ,350›C/10.0(K/min)/800›C       

##Temp./›C,Time/min,DSC/(mW/mg),Mass/%,Gas Flow(purge2)/(ml/min),Gas Flow(protective)/(ml/min),TIC(scan:1)/A,Sensit./(uV/mW),Segment
 29.78000,  0.00000, 2.299922e-02,100.00000,50.00000,20.00000,1.678584e-07,0.92351,1
 29.84000,  0.10000, 2.137166e-02, 99.99554,50.00000,20.00000,1.692753e-07,0.92352,1
 29.91800,  0.20000, 2.006952e-02, 99.96435,50.00000,20.00000,1.711431e-07,0.92354,1
 29.99100,  0.30000, 2.001498e-02, 99.96435,50.00000,20.00000,1.733994e-07,0.92355,1
 30.05300,  0.40000, 2.104530e-02, 99.95542,50.00000,20.00000,1.754418e-07,0.92356,1
 30.15600,  0.50000, 2.413651e-02, 99.95542,50.00000,20.00000,1.769728e-07,0.92358,1
 30.25600,  0.60000, 2.842085e-02, 99.96435,50.00000,20.00000,1.783152e-07,0.92360,1
 30.38400,  0.70000, 3.422348e-02, 99.98286,50.00000,20.00000,1.796001e-07,0.92362,1
 30.55600,  0.80000, 4.138135e-02,100.01110,50.00000,20.00000,1.807273e-07,0.92366,1
 30.71600,  0.90000, 4.962352e-02,100.03191,50.00000,20.00000,1.816725e-07,0.92368,1
 30.92500,  1.00000, 5.905772e-02,100.07722,50.00000,20.00000,1.824415e-07,0.92372,1
 31.13400,  1.10000, 6.892500e-02,100.09731,50.00000,20.00000,1.829775e-07,0.92376,1
 31.37100,  1.20000, 7.879109e-02,100.13966,50.00000,20.00000,1.833188e-07,0.92380,1
 31.62200,  1.30000, 8.898143e-02,100.16192,50.00000,20.00000,1.837349e-07,0.92385,1
 31.89800,  1.40000, 9.965837e-02,100.18864,50.00000,20.00000,1.842338e-07,0.92389,1
 32.18600,  1.50000,      0.10968,100.22062,50.00000,20.00000,1.845273e-07,0.92394,1
 32.47900,  1.60000,      0.11998,100.24064,50.00000,20.00000,1.847192e-07,0.92399,1
 32.81500,  1.70000,      0.12967,100.27183,50.00000,20.00000,1.851065e-07,0.92405,1
 33.13200,  1.80000,      0.13921,100.29041,50.00000,20.00000,1.853835e-07,0.92410,1
 33.47300,  1.90000,      0.14760,100.30900,50.00000,20.00000,1.852392e-07,0.92416,1
 33.81900,  2.00000,      0.15686,100.33500,50.00000,20.00000,1.851456e-07,0.92421,1
 34.19000,  2.10000,      0.16504,100.35653,50.00000,20.00000,1.854025e-07,0.92427,1
 34.55900,  2.20000,      0.17370,100.36546,50.00000,20.00000,1.856484e-07,0.92433,1
 34.94600,  2.30000,      0.18176,100.38404,50.00000,20.00000,1.856373e-07,0.92439,1
 35.35100,  2.40000,      0.18977,100.41372,50.00000,20.00000,1.853712e-07,0.92445,1
 35.76800,  2.50000,      0.19805,100.43677,50.00000,20.00000,1.851078e-07,0.92451,1
 36.17100,  2.60000,      0.20611,100.45831,50.00000,20.00000,1.851330e-07,0.92457,1
 36.62200,  2.70000,      0.21492,100.47019,50.00000,20.00000,1.851949e-07,0.92464,1
 37.08000,  2.80000,      0.22395,100.50210,50.00000,20.00000,1.850412e-07,0.92470,1
 37.56000,  2.90000,      0.23315,100.53703,50.00000,20.00000,1.847949e-07,0.92477,1
 38.04000,  3.00000,      0.24288,100.55706,50.00000,20.00000,1.845724e-07,0.92483,1
 38.55400,  3.10000,      0.25310,100.58752,50.00000,20.00000,1.844036e-07,0.92490,1
 39.07200,  3.20000,      0.26435,100.60538,50.00000,20.00000,1.842926e-07,0.92497,1
 39.61200,  3.30000,      0.27543,100.63506,50.00000,20.00000,1.842145e-07,0.92503,1
 40.17000,  3.40000,      0.28732,100.67518,50.00000,20.00000,1.840482e-07,0.92510,1
 40.75400,  3.50000,      0.30003,100.71011,50.00000,20.00000,1.836944e-07,0.92517,1
 41.34500,  3.60000,      0.31327,100.73979,50.00000,20.00000,1.832592e-07,0.92524,1
 41.97200,  3.70000,      0.32694,100.77623,50.00000,20.00000,1.828985e-07,0.92530,1
 42.63200,  3.80000,      0.34094,100.80670,50.00000,20.00000,1.827637e-07,0.92537,1
 43.29300,  3.90000,      0.35542,100.84682,50.00000,20.00000,1.826924e-07,0.92544,1
 43.99600,  4.00000,      0.37012,100.88168,50.00000,20.00000,1.822608e-07,0.92551,1
 44.72000,  4.10000,      0.38579,100.91366,50.00000,20.00000,1.817193e-07,0.92557,1
 45.42700,  4.20000,      0.40113,100.95076,50.00000,20.00000,1.815809e-07,0.92564,1
 46.19800,  4.30000,      0.41701,100.99166,50.00000,20.00000,1.815142e-07,0.92570,1
 46.95700,  4.40000,      0.43246,101.02731,50.00000,20.00000,1.811282e-07,0.92576,1
 47.76200,  4.50000,      0.44834,101.06146,50.00000,20.00000,1.806014e-07,0.92582,1
 48.58100,  4.60000,      0.46460,101.10827,50.00000,20.00000,1.801387e-07,0.92587,1
 49.42600,  4.70000,      0.48048,101.13500,50.00000,20.00000,1.798385e-07,0.92592,1
 50.26800,  4.80000,      0.49620,101.17137,50.00000,20.00000,1.796183e-07,0.92597,1
 51.13800,  4.90000,      0.51224,101.20407,50.00000,20.00000,1.793008e-07,0.92602,1
 52.03700,  5.00000,      0.52780,101.23677,50.00000,20.00000,1.789469e-07,0.92606,1
 52.95000,  5.10000,      0.54292,101.26573,50.00000,20.00000,1.786483e-07,0.92609,1
 53.86600,  5.20000,      0.55854,101.30138,50.00000,20.00000,1.783019e-07,0.92612,1
 54.81700,  5.30000,      0.57302,101.32810,50.00000,20.00000,1.778956e-07,0.92615,1
 55.77400,  5.40000,      0.58766,101.35338,50.00000,20.00000,1.776074e-07,0.92617,1
 56.75900,  5.50000,      0.60236,101.38903,50.00000,20.00000,1.773800e-07,0.92619,1
 57.74300,  5.60000,      0.61637,101.41280,50.00000,20.00000,1.769999e-07,0.92620,1
 58.74200,  5.70000,      0.63037,101.45443,50.00000,20.00000,1.765975e-07,0.92620,1
 59.76900,  5.80000,      0.64438,101.47223,50.00000,20.00000,1.763726e-07,0.92620,1
 60.79300,  5.90000,      0.65813,101.49672,50.00000,20.00000,1.760995e-07,0.92619,1
 61.84300,  6.00000,      0.67166,101.52127,50.00000,20.00000,1.756390e-07,0.92617,1
 62.90100,  6.10000,      0.68488,101.55095,50.00000,20.00000,1.752488e-07,0.92615,1
 63.96100,  6.20000,      0.69837,101.55988,50.00000,20.00000,1.750058e-07,0.92612,1
 65.03100,  6.30000,      0.71149,101.59035,50.00000,20.00000,1.747234e-07,0.92608,1
 66.13500,  6.40000,      0.72375,101.62081,50.00000,20.00000,1.743070e-07,0.92603,1
 67.23600,  6.50000,      0.73613,101.64012,50.00000,20.00000,1.737766e-07,0.92598,1
 68.35300,  6.60000,      0.74894,101.65870,50.00000,20.00000,1.733860e-07,0.92592,1
 69.46300,  6.70000,      0.76080,101.66835,50.00000,20.00000,1.732416e-07,0.92585,1
 70.60900,  6.80000,      0.77298,101.69954,50.00000,20.00000,1.729464e-07,0.92577,1
 71.74900,  6.90000,      0.78480,101.72475,50.00000,20.00000,1.724254e-07,0.92568,1
 72.89300,  7.00000,      0.79700,101.74708,50.00000,20.00000,1.720220e-07,0.92558,1
 74.05400,  7.10000,      0.80814,101.75601,50.00000,20.00000,1.717854e-07,0.92548,1
 75.21800,  7.20000,      0.81971,101.77236,50.00000,20.00000,1.715833e-07,0.92536,1
 76.39300,  7.30000,      0.83087,101.78569,50.00000,20.00000,1.713762e-07,0.92524,1
 77.56200,  7.40000,      0.84192,101.81241,50.00000,20.00000,1.711538e-07,0.92511,1
 78.75900,  7.50000,      0.85315,101.82357,50.00000,20.00000,1.708959e-07,0.92497,1
 79.96200,  7.60000,      0.86370,101.83473,50.00000,20.00000,1.706088e-07,0.92481,1
 81.16200,  7.70000,      0.87446,101.85699,50.00000,20.00000,1.703398e-07,0.92465,1
 82.37500,  7.80000,      0.88394,101.87485,50.00000,20.00000,1.700407e-07,0.92448,1
 83.57500,  7.90000,      0.89436,101.88372,50.00000,20.00000,1.696181e-07,0.92431,1
 84.80381,  8.00000,      0.90382,101.89677,50.00000,20.00000,1.692791e-07,0.92411,2
 86.02392,  8.10000,      0.91296,101.90966,50.00000,20.00000,1.691928e-07,0.92392,2
 87.23404,  8.20000,      0.91642,101.91935,50.00000,20.00000,1.688343e-07,0.92371,2
 88.40221,  8.30000,      0.91497,101.91921,50.00000,20.00000,1.679687e-07,0.92351,2
 89.55950,  8.40000,      0.90772,101.91036,50.00000,20.00000,1.672862e-07,0.92329,2
 90.66370,  8.50000,      0.89660,101.89617,50.00000,20.00000,1.670467e-07,0.92308,2
 91.74995,  8.60000,      0.88086,101.86640,50.00000,20.00000,1.669535e-07,0.92287,2
 92.77004,  8.70000,      0.86162,101.84493,50.00000,20.00000,1.668064e-07,0.92266,2
 93.74704,  8.80000,      0.83958,101.80885,50.00000,20.00000,1.665129e-07,0.92246,2
 94.68273,  8.90000,      0.81507,101.76337,50.00000,20.00000,1.661363e-07,0.92226,2
 95.58582,  9.00000,      0.78886,101.74813,50.00000,20.00000,1.657956e-07,0.92206,2
 96.42962,  9.10000,      0.76100,101.70258,50.00000,20.00000,1.656315e-07,0.92187,2
 97.21457,  9.20000,      0.73185,101.64692,50.00000,20.00000,1.655909e-07,0.92169,2
 97.98775,  9.30000,      0.70216,101.61255,50.00000,20.00000,1.654268e-07,0.92151,2
 98.70772,  9.40000,      0.67251,101.56744,50.00000,20.00000,1.651478e-07,0.92134,2
 99.37742,  9.50000,      0.64249,101.52475,50.00000,20.00000,1.648993e-07,0.92118,2
100.01455,  9.60000,      0.61320,101.47134,50.00000,20.00000,1.646809e-07,0.92102,2
100.58741,  9.70000,      0.58570,101.43851,50.00000,20.00000,1.644636e-07,0.92088,2
101.15307,  9.80000,      0.55932,101.40130,50.00000,20.00000,1.642627e-07,0.92074,2
101.68675,  9.90000,      0.53493,101.35266,50.00000,20.00000,1.640767e-07,0.92060,2
102.18899, 10.00000,      0.51292,101.32181,50.00000,20.00000,1.638803e-07,0.92047,2
102.68028, 10.10000,      0.49301,101.29010,50.00000,20.00000,1.637045e-07,0.92035,2
103.13444, 10.20000,      0.47456,101.25790,50.00000,20.00000,1.635988e-07,0.92023,2
103.57040, 10.30000,      0.45718,101.21723,50.00000,20.00000,1.635103e-07,0.92011,2
104.00300, 10.40000,      0.44029,101.18727,50.00000,20.00000,1.633696e-07,0.91999,2
104.39858, 10.50000,      0.42321,101.17168,50.00000,20.00000,1.631632e-07,0.91989,2
104.78286, 10.60000,      0.40569,101.12530,50.00000,20.00000,1.629445e-07,0.91978,2
105.16316, 10.70000,      0.38809,101.09699,50.00000,20.00000,1.628346e-07,0.91968,2
105.53212, 10.80000,      0.36982,101.07160,50.00000,20.00000,1.627574e-07,0.91958,2
105.88680, 10.90000,      0.35231,101.05547,50.00000,20.00000,1.625508e-07,0.91948,2
106.22685, 11.00000,      0.33536,101.03565,50.00000,20.00000,1.623304e-07,0.91938,2
106.55118, 11.10000,      0.31922,101.00660,50.00000,20.00000,1.622327e-07,0.91929,2
106.86725, 11.20000,      0.30443,100.98741,50.00000,20.00000,1.621174e-07,0.91920,2
107.16309, 11.30000,      0.29038,100.95836,50.00000,20.00000,1.618938e-07,0.91912,2
107.45655, 11.40000,      0.27669,100.93218,50.00000,20.00000,1.616490e-07,0.91903,2
107.73201, 11.50000,      0.26280,100.90986,50.00000,20.00000,1.614348e-07,0.91895,2
107.99357, 11.60000,      0.25010,100.89529,50.00000,20.00000,1.612570e-07,0.91888,2
108.24617, 11.70000,      0.23686,100.87015,50.00000,20.00000,1.611097e-07,0.91880,2
108.46972, 11.80000,      0.22392,100.84126,50.00000,20.00000,1.609751e-07,0.91874,2
108.68715, 11.90000,      0.21054,100.81894,50.00000,20.00000,1.608075e-07,0.91867,2
108.88046, 12.00000,      0.19732,100.79095,50.00000,20.00000,1.605936e-07,0.91861,2
109.06785, 12.10000,      0.18436,100.77066,50.00000,20.00000,1.603904e-07,0.91856,2
109.24778, 12.20000,      0.17111,100.73605,50.00000,20.00000,1.602434e-07,0.91851,2
109.40393, 12.30000,      0.15802,100.71952,50.00000,20.00000,1.601675e-07,0.91846,2
109.54180, 12.40000,      0.14550,100.69135,50.00000,20.00000,1.600733e-07,0.91842,2
109.67061, 12.50000,      0.13251,100.66525,50.00000,20.00000,1.598705e-07,0.91838,2
109.77074, 12.60000,      0.12021,100.63081,50.00000,20.00000,1.597046e-07,0.91835,2
109.88173, 12.70000,      0.10806,100.61161,50.00000,20.00000,1.596555e-07,0.91832,2
109.95915, 12.80000, 9.570202e-02,100.58833,50.00000,20.00000,1.595404e-07,0.91829,2
110.04867, 12.90000, 8.396045e-02,100.56368,50.00000,20.00000,1.593259e-07,0.91826,2
110.12090, 13.00000, 7.310127e-02,100.53428,50.00000,20.00000,1.592116e-07,0.91824,2
110.15687, 13.10000, 6.215021e-02,100.51589,50.00000,20.00000,1.591902e-07,0.91823,2
110.20886, 13.20000, 5.111838e-02,100.48655,50.00000,20.00000,1.591149e-07,0.91822,2
110.23664, 13.30000, 4.084139e-02,100.47107,50.00000,20.00000,1.589600e-07,0.91821,2
110.25059, 13.40000, 3.122487e-02,100.44339,50.00000,20.00000,1.587547e-07,0.91820,2
110.27750, 13.50000, 2.165759e-02,100.42155,50.00000,20.00000,1.585499e-07,0.91820,2
110.27352, 13.60000, 1.305089e-02,100.41193,50.00000,20.00000,1.583805e-07,0.91820,2
110.27165, 13.70000, 4.373524e-03,100.39045,50.00000,20.00000,1.582452e-07,0.91820,2
110.27396, 13.80000,-3.395545e-03,100.35931,50.00000,20.00000,1.581140e-07,0.91820,2
110.26569, 13.90000,-1.124444e-02,100.33584,50.00000,20.00000,1.579495e-07,0.91820,2
110.22903, 14.00000,-1.871617e-02,100.31122,50.00000,20.00000,1.578325e-07,0.91821,2
110.19478, 14.10000,-2.562165e-02,100.29754,50.00000,20.00000,1.578517e-07,0.91822,2
110.16651, 14.20000,-3.208666e-02,100.26957,50.00000,20.00000,1.578595e-07,0.91823,2
110.12056, 14.30000,-3.844100e-02,100.25454,50.00000,20.00000,1.577195e-07,0.91824,2
110.08106, 14.40000,-4.445420e-02,100.24602,50.00000,20.00000,1.574633e-07,0.91826,2
110.02442, 14.50000,-5.035991e-02,100.22840,50.00000,20.00000,1.571929e-07,0.91827,2
109.96822, 14.60000,-5.598094e-02,100.20768,50.00000,20.00000,1.570427e-07,0.91829,2
109.89469, 14.70000,-6.119053e-02,100.18997,50.00000,20.00000,1.569503e-07,0.91831,2
109.82876, 14.80000,-6.655037e-02,100.17252,50.00000,20.00000,1.567697e-07,0.91833,2
109.75696, 14.90000,-7.070132e-02,100.14791,50.00000,20.00000,1.565782e-07,0.91835,2
109.68785, 15.00000,-7.491345e-02,100.13062,50.00000,20.00000,1.564744e-07,0.91837,2
109.59885, 15.10000,-7.947362e-02,100.11772,50.00000,20.00000,1.564294e-07,0.91840,2
109.52013, 15.20000,-8.365815e-02,100.10237,50.00000,20.00000,1.563511e-07,0.91842,2
109.42746, 15.30000,-8.752109e-02,100.07756,50.00000,20.00000,1.560998e-07,0.91845,2
109.33192, 15.40000,-9.156957e-02,100.07581,50.00000,20.00000,1.557982e-07,0.91848,2
109.23530, 15.50000,-9.489654e-02,100.05655,50.00000,20.00000,1.557293e-07,0.91851,2
109.13820, 15.60000,-9.813010e-02,100.03878,50.00000,20.00000,1.557188e-07,0.91854,2
109.04258, 15.70000,     -0.10138,100.02992,50.00000,20.00000,1.555083e-07,0.91857,2
108.92856, 15.80000,     -0.10406,100.00335,50.00000,20.00000,1.553061e-07,0.91860,2
108.82470, 15.90000,     -0.10717,100.00096,50.00000,20.00000,1.552391e-07,0.91863,2
108.71627, 16.00000,     -0.11004, 99.97928,50.00000,20.00000,1.550840e-07,0.91866,2
108.60370, 16.10000,     -0.11220, 99.96992,50.00000,20.00000,1.548359e-07,0.91870,2
108.48808, 16.20000,     -0.11440, 99.94384,50.00000,20.00000,1.547595e-07,0.91873,2
108.36802, 16.30000,     -0.11673, 99.93603,50.00000,20.00000,1.547570e-07,0.91877,2
108.24605, 16.40000,     -0.11876, 99.92603,50.00000,20.00000,1.545403e-07,0.91880,2
108.13835, 16.50000,     -0.12034, 99.91047,50.00000,20.00000,1.542956e-07,0.91883,2
108.00707, 16.60000,     -0.12232, 99.89001,50.00000,20.00000,1.542579e-07,0.91887,2
107.88062, 16.70000,     -0.12390, 99.88107,50.00000,20.00000,1.542016e-07,0.91891,2
107.76137, 16.80000,     -0.12543, 99.87131,50.00000,20.00000,1.539871e-07,0.91894,2
107.63491, 16.90000,     -0.12672, 99.86337,50.00000,20.00000,1.538020e-07,0.91898,2
107.52828, 17.00000,     -0.12793, 99.85358,50.00000,20.00000,1.537241e-07,0.91901,2
107.40141, 17.10000,     -0.12922, 99.83972,50.00000,20.00000,1.536842e-07,0.91905,2
107.26162, 17.20000,     -0.12961, 99.81758,50.00000,20.00000,1.535869e-07,0.91909,2
107.14600, 17.30000,     -0.13053, 99.80871,50.00000,20.00000,1.533584e-07,0.91912,2
107.00888, 17.40000,     -0.13119, 99.80509,50.00000,20.00000,1.531084e-07,0.91916,2
106.89106, 17.50000,     -0.13189, 99.78063,50.00000,20.00000,1.529678e-07,0.91919,2
106.75957, 17.60000,     -0.13218, 99.77212,50.00000,20.00000,1.529483e-07,0.91923,2
106.62588, 17.70000,     -0.13250, 99.76371,50.00000,20.00000,1.529362e-07,0.91927,2
106.50542, 17.80000,     -0.13295, 99.75233,50.00000,20.00000,1.526904e-07,0.91930,2
106.38252, 17.90000,     -0.13296, 99.74551,50.00000,20.00000,1.523185e-07,0.91934,2
106.25100, 18.00000,     -0.13322, 99.73552,50.00000,20.00000,1.521712e-07,0.91938,3
106.12300, 18.10000,     -0.13273, 99.71694,50.00000,20.00000,1.521829e-07,0.91941,3
106.01200, 18.20000,     -0.12983, 99.71254,50.00000,20.00000,1.521427e-07,0.91944,3
105.91000, 18.30000,     -0.12340, 99.72219,50.00000,20.00000,1.520118e-07,0.91947,3
105.84800, 18.40000,     -0.11321, 99.72666,50.00000,20.00000,1.518087e-07,0.91949,3
105.82500, 18.50000,-9.795595e-02, 99.75259,50.00000,20.00000,1.515780e-07,0.91949,3
105.83000, 18.60000,-7.866997e-02, 99.77715,50.00000,20.00000,1.513649e-07,0.91949,3
105.89100, 18.70000,-5.453608e-02, 99.82095,50.00000,20.00000,1.512102e-07,0.91948,3
105.99900, 18.80000,-2.615203e-02, 99.86927,50.00000,20.00000,1.511378e-07,0.91945,3
106.14200, 18.90000, 5.775491e-03, 99.93316,50.00000,20.00000,1.511301e-07,0.91941,3
106.33400, 19.00000, 4.043082e-02, 99.97695,50.00000,20.00000,1.509966e-07,0.91935,3
106.59600, 19.10000, 7.776204e-02,100.03047,50.00000,20.00000,1.506368e-07,0.91928,3
106.90200, 19.20000,      0.11581,100.08838,50.00000,20.00000,1.504108e-07,0.91919,3
107.23700, 19.30000,      0.15474,100.16415,50.00000,20.00000,1.504661e-07,0.91909,3
107.62300, 19.40000,      0.19297,100.18641,50.00000,20.00000,1.505228e-07,0.91898,3
108.05100, 19.50000,      0.23099,100.23913,50.00000,20.00000,1.504305e-07,0.91886,3
108.50000, 19.60000,      0.26772,100.30007,50.00000,20.00000,1.501913e-07,0.91873,3
108.98100, 19.70000,      0.30234,100.35502,50.00000,20.00000,1.499456e-07,0.91858,3
109.48100, 19.80000,      0.33506,100.39442,50.00000,20.00000,1.498240e-07,0.91844,3
110.02200, 19.90000,      0.36561,100.42265,50.00000,20.00000,1.497098e-07,0.91827,3
110.58400, 20.00000,      0.39400,100.46868,50.00000,20.00000,1.495172e-07,0.91810,3
111.14600, 20.10000,      0.42092,100.48949,50.00000,20.00000,1.493453e-07,0.91793,3
111.73300, 20.20000,      0.44568,100.53033,50.00000,20.00000,1.492433e-07,0.91775,3
112.33400, 20.30000,      0.46892,100.55929,50.00000,20.00000,1.491704e-07,0.91756,3
112.96500, 20.40000,      0.49065,100.58976,50.00000,20.00000,1.490849e-07,0.91736,3
113.59500, 20.50000,      0.51173,100.60985,50.00000,20.00000,1.489529e-07,0.91716,3
114.24700, 20.60000,      0.53151,100.62988,50.00000,20.00000,1.487709e-07,0.91695,3
114.90700, 20.70000,      0.55104,100.66034,50.00000,20.00000,1.485693e-07,0.91673,3
115.60600, 20.80000,      0.56998,100.67597,50.00000,20.00000,1.484556e-07,0.91650,3
116.31200, 20.90000,      0.58948,100.69823,50.00000,20.00000,1.484457e-07,0.91626,3
117.01200, 21.00000,      0.60839,100.73014,50.00000,20.00000,1.483591e-07,0.91602,3
117.75700, 21.10000,      0.62776,100.74872,50.00000,20.00000,1.481444e-07,0.91577,3
118.53000, 21.20000,      0.64846,100.77177,50.00000,20.00000,1.479303e-07,0.91550,3
119.31300, 21.30000,      0.66908,100.79626,50.00000,20.00000,1.478140e-07,0.91523,3
120.11200, 21.40000,      0.69036,100.81858,50.00000,20.00000,1.478287e-07,0.91494,3
120.94100, 21.50000,      0.71266,100.84531,50.00000,20.00000,1.477899e-07,0.91465,3
121.78900, 21.60000,      0.73449,100.87873,50.00000,20.00000,1.475621e-07,0.91434,3
122.65000, 21.70000,      0.75743,100.90473,50.00000,20.00000,1.473790e-07,0.91402,3
123.53700, 21.80000,      0.78007,100.92475,50.00000,20.00000,1.473346e-07,0.91369,3
124.45100, 21.90000,      0.80258,100.95601,50.00000,20.00000,1.472557e-07,0.91334,3
125.38000, 22.00000,      0.82583,100.97452,50.00000,20.00000,1.470908e-07,0.91299,3
126.33900, 22.10000,      0.84878,100.99908,50.00000,20.00000,1.469051e-07,0.91262,3
127.31300, 22.20000,      0.87148,101.02955,50.00000,20.00000,1.467294e-07,0.91224,3
128.30400, 22.30000,      0.89400,101.04511,50.00000,20.00000,1.465866e-07,0.91184,3
129.30000, 22.40000,      0.91561,101.05181,50.00000,20.00000,1.465384e-07,0.91144,3
130.33000, 22.50000,      0.93715,101.09783,50.00000,20.00000,1.465645e-07,0.91102,3
131.36400, 22.60000,      0.95788,101.12462,50.00000,20.00000,1.464256e-07,0.91060,3
132.41800, 22.70000,      0.97805,101.14242,50.00000,20.00000,1.461242e-07,0.91016,3
133.48500, 22.80000,      0.99726,101.16028,50.00000,20.00000,1.460039e-07,0.90970,3
134.55701, 22.90000,      1.01611,101.16914,50.00000,20.00000,1.460419e-07,0.90925,3
135.66400, 23.00000,      1.03434,101.19219,50.00000,20.00000,1.459555e-07,0.90876,3
136.75101, 23.10000,      1.05209,101.21596,50.00000,20.00000,1.457554e-07,0.90829,3
137.86700, 23.20000,      1.06795,101.23677,50.00000,20.00000,1.455607e-07,0.90779,3
138.98599, 23.30000,      1.08357,101.24570,50.00000,20.00000,1.454079e-07,0.90729,3
140.11301, 23.40000,      1.09871,101.25456,50.00000,20.00000,1.453117e-07,0.90677,3
141.24600, 23.50000,      1.11372,101.27315,50.00000,20.00000,1.452800e-07,0.90625,3
142.39301, 23.60000,      1.12776,101.28207,50.00000,20.00000,1.452405e-07,0.90571,3
143.54800, 23.70000,      1.14111,101.30210,50.00000,20.00000,1.450644e-07,0.90517,3
144.70500, 23.80000,      1.15427,101.31103,50.00000,20.00000,1.448286e-07,0.90462,3
145.86301, 23.90000,      1.16618,101.31996,50.00000,20.00000,1.446830e-07,0.90406,3
147.02800, 24.00000,      1.17800,101.33775,50.00000,20.00000,1.446011e-07,0.90349,3
148.21400, 24.10000,      1.18953,101.34668,50.00000,20.00000,1.445362e-07,0.90290,3
149.38600, 24.20000,      1.20107,101.35634,50.00000,20.00000,1.444935e-07,0.90231,3
150.58299, 24.30000,      1.21144,101.36527,50.00000,20.00000,1.444305e-07,0.90171,3
151.77000, 24.40000,      1.22159,101.37420,50.00000,20.00000,1.442574e-07,0.90110,3
152.95500, 24.50000,      1.23143,101.38313,50.00000,20.00000,1.440900e-07,0.90049,3
154.15700, 24.60000,      1.24131,101.39278,50.00000,20.00000,1.441070e-07,0.89986,3
155.36000, 24.70000,      1.25038,101.40315,50.00000,20.00000,1.440698e-07,0.89923,3
156.56200, 24.80000,      1.25891,101.41208,50.00000,20.00000,1.437790e-07,0.89858,3
157.75999, 24.90000,      1.26712,101.42095,50.00000,20.00000,1.435960e-07,0.89794,3
158.97800, 25.00000,      1.27487,101.42095,50.00000,20.00000,1.436719e-07,0.89728,3
160.17700, 25.10000,      1.28223,101.43657,50.00000,20.00000,1.436555e-07,0.89662,3
161.38200, 25.20000,      1.28894,101.43880,50.00000,20.00000,1.434377e-07,0.89595,3
162.58701, 25.30000,      1.29518,101.44773,50.00000,20.00000,1.431853e-07,0.89528,3
163.80600, 25.40000,      1.30149,101.44997,50.00000,20.00000,1.430964e-07,0.89459,3
165.00700, 25.50000,      1.30686,101.45739,50.00000,20.00000,1.432475e-07,0.89390,3
166.21201, 25.60000,      1.31203,101.45962,50.00000,20.00000,1.432599e-07,0.89321,3
167.42900, 25.70000,      1.31711,101.46632,50.00000,20.00000,1.429626e-07,0.89250,3
168.63100, 25.80000,      1.32124,101.47518,50.00000,20.00000,1.426789e-07,0.89180,3
169.84100, 25.90000,      1.32517,101.47518,50.00000,20.00000,1.426811e-07,0.89108,3
171.03900, 26.00000,      1.32915,101.48411,50.00000,20.00000,1.430755e-07,0.89037,3
172.25999, 26.10000,      1.33262,101.48411,50.00000,20.00000,1.434161e-07,0.88963,3
173.45500, 26.20000,      1.33517,101.48411,50.00000,20.00000,1.432646e-07,0.88891,3
174.65199, 26.30000,      1.33723,101.49448,50.00000,20.00000,1.430727e-07,0.88818,3
175.86000, 26.40000,      1.33948,101.49448,50.00000,20.00000,1.431708e-07,0.88743,3
177.04300, 26.50000,      1.34070,101.49448,50.00000,20.00000,1.431916e-07,0.88670,3
178.25600, 26.60000,      1.34100,101.49448,50.00000,20.00000,1.430035e-07,0.88594,3
179.44099, 26.70000,      1.33879,101.50341,50.00000,20.00000,1.428628e-07,0.88519,3
180.64101, 26.80000,      1.33576,101.51234,50.00000,20.00000,1.428298e-07,0.88443,3
181.83099, 26.90000,      1.33152,101.50341,50.00000,20.00000,1.428120e-07,0.88367,3
183.01700, 27.00000,      1.32672,101.51011,50.00000,20.00000,1.428001e-07,0.88290,3
184.21001, 27.10000,      1.32073,101.51011,50.00000,20.00000,1.427924e-07,0.88213,3
185.38901, 27.20000,      1.31484,101.50118,50.00000,20.00000,1.426816e-07,0.88135,3
186.57201, 27.30000,      1.30775,101.51011,50.00000,20.00000,1.424609e-07,0.88058,3
187.74699, 27.40000,      1.30145,101.50118,50.00000,20.00000,1.423674e-07,0.87980,3
188.92700, 27.50000,      1.29538,101.49232,50.00000,20.00000,1.424043e-07,0.87901,3
190.10600, 27.60000,      1.28942,101.50118,50.00000,20.00000,1.422859e-07,0.87822,3
191.27100, 27.70000,      1.28332,101.51011,50.00000,20.00000,1.421014e-07,0.87743,3
192.43900, 27.80000,      1.27786,101.51011,50.00000,20.00000,1.421343e-07,0.87663,3
193.60001, 27.90000,      1.27255,101.50118,50.00000,20.00000,1.421735e-07,0.87584,3
194.76100, 28.00000,      1.26725,101.50118,50.00000,20.00000,1.419620e-07,0.87504,3
195.91701, 28.10000,      1.26245,101.50118,50.00000,20.00000,1.417798e-07,0.87424,3
197.07300, 28.20000,      1.25696,101.49448,50.00000,20.00000,1.418237e-07,0.87343,3
198.23000, 28.30000,      1.25205,101.49448,50.00000,20.00000,1.418886e-07,0.87262,3
199.36800, 28.40000,      1.24757,101.48785,50.00000,20.00000,1.418440e-07,0.87182,3
200.51700, 28.50000,      1.24379,101.49009,50.00000,20.00000,1.416972e-07,0.87100,3
201.65300, 28.60000,      1.23885,101.49232,50.00000,20.00000,1.415488e-07,0.87019,3
202.78600, 28.70000,      1.23470,101.47446,50.00000,20.00000,1.414995e-07,0.86938,3
203.91200, 28.80000,      1.23044,101.47446,50.00000,20.00000,1.414041e-07,0.86857,3
205.03999, 28.90000,      1.22652,101.47446,50.00000,20.00000,1.411781e-07,0.86775,3
206.16400, 29.00000,      1.22259,101.47446,50.00000,20.00000,1.411213e-07,0.86693,3
207.28600, 29.10000,      1.21826,101.47446,50.00000,20.00000,1.412873e-07,0.86611,3
208.39900, 29.20000,      1.21460,101.47446,50.00000,20.00000,1.412572e-07,0.86529,3
209.51700, 29.30000,      1.21090,101.47446,50.00000,20.00000,1.410348e-07,0.86446,3
210.63300, 29.40000,      1.20672,101.47446,50.00000,20.00000,1.410133e-07,0.86363,3
211.74001, 29.50000,      1.20318,101.47446,50.00000,20.00000,1.410590e-07,0.86281,3
212.83501, 29.60000,      1.19939,101.47446,50.00000,20.00000,1.408406e-07,0.86198,3
213.93800, 29.70000,      1.19554,101.47446,50.00000,20.00000,1.406571e-07,0.86115,3
215.02800, 29.80000,      1.19215,101.46999,50.00000,20.00000,1.407784e-07,0.86033,3
216.12300, 29.90000,      1.18800,101.46553,50.00000,20.00000,1.408053e-07,0.85949,3
217.21300, 30.00000,      1.18466,101.46553,50.00000,20.00000,1.405825e-07,0.85866,3
218.30600, 30.10000,      1.18114,101.46776,50.00000,20.00000,1.404384e-07,0.85782,3
219.37100, 30.20000,      1.17778,101.46776,50.00000,20.00000,1.404002e-07,0.85700,3
220.45500, 30.30000,      1.17448,101.45883,50.00000,20.00000,1.402696e-07,0.85616,3
221.53999, 30.40000,      1.17078,101.44997,50.00000,20.00000,1.402076e-07,0.85532,3
222.61600, 30.50000,      1.16747,101.44997,50.00000,20.00000,1.403711e-07,0.85448,3
223.68500, 30.60000,      1.16410,101.45883,50.00000,20.00000,1.403723e-07,0.85364,3
224.76401, 30.70000,      1.16091,101.44997,50.00000,20.00000,1.400537e-07,0.85279,3
225.82899, 30.80000,      1.15788,101.44997,50.00000,20.00000,1.399187e-07,0.85195,3
226.88499, 30.90000,      1.15443,101.44997,50.00000,20.00000,1.400800e-07,0.85112,3
227.94200, 31.00000,      1.15168,101.44550,50.00000,20.00000,1.401390e-07,0.85027,3
229.00700, 31.10000,      1.14853,101.44104,50.00000,20.00000,1.399970e-07,0.84942,3
230.05299, 31.20000,      1.14536,101.44104,50.00000,20.00000,1.397727e-07,0.84859,3
231.11700, 31.30000,      1.14232,101.44104,50.00000,20.00000,1.395928e-07,0.84773,3
232.16499, 31.40000,      1.13926,101.43211,50.00000,20.00000,1.395417e-07,0.84688,3
233.20000, 31.50000,      1.13648,101.43211,50.00000,20.00000,1.395356e-07,0.84605,3
234.26199, 31.60000,      1.13319,101.43434,50.00000,20.00000,1.395163e-07,0.84518,3
235.28900, 31.70000,      1.13028,101.44104,50.00000,20.00000,1.395696e-07,0.84435,3
236.35400, 31.80000,      1.12771,101.42246,50.00000,20.00000,1.396147e-07,0.84347,3
237.38499, 31.90000,      1.12421,101.41353,50.00000,20.00000,1.393472e-07,0.84263,3
238.42799, 32.00000,      1.12208,101.44399,50.00000,20.00000,1.389638e-07,0.84177,3
239.46899, 32.10000,      1.11959,101.43729,50.00000,20.00000,1.390149e-07,0.84091,3
240.50500, 32.20000,      1.11698,101.42469,50.00000,20.00000,1.392697e-07,0.84005,3
241.53700, 32.30000,      1.11442,101.42469,50.00000,20.00000,1.392198e-07,0.83919,3
242.57100, 32.40000,      1.11144,101.41576,50.00000,20.00000,1.390249e-07,0.83833,3
243.59700, 32.50000,      1.10917,101.41576,50.00000,20.00000,1.389461e-07,0.83747,3
244.63000, 32.60000,      1.10673,101.40538,50.00000,20.00000,1.389295e-07,0.83661,3
245.65900, 32.70000,      1.10368,101.40538,50.00000,20.00000,1.388767e-07,0.83574,3
246.67999, 32.80000,      1.10134,101.41576,50.00000,20.00000,1.387185e-07,0.83488,3
247.70799, 32.90000,      1.09894,101.42246,50.00000,20.00000,1.385293e-07,0.83401,3
248.73199, 33.00000,      1.09606,101.41353,50.00000,20.00000,1.384857e-07,0.83314,3
249.74400, 33.10000,      1.09346,101.40466,50.00000,20.00000,1.384968e-07,0.83228,3
250.76601, 33.20000,      1.09129,101.39573,50.00000,20.00000,1.383873e-07,0.83141,3
251.79201, 33.30000,      1.08919,101.40466,50.00000,20.00000,1.382866e-07,0.83053,3
252.80800, 33.40000,      1.08671,101.39350,50.00000,20.00000,1.383132e-07,0.82966,3
253.83000, 33.50000,      1.08465,101.39573,50.00000,20.00000,1.383239e-07,0.82879,3
254.84000, 33.60000,      1.08222,101.38680,50.00000,20.00000,1.382626e-07,0.82792,3
255.85500, 33.70000,      1.07998,101.38680,50.00000,20.00000,1.382746e-07,0.82704,3
256.86499, 33.80000,      1.07779,101.37787,50.00000,20.00000,1.383315e-07,0.82616,3
257.85901, 33.90000,      1.07570,101.36901,50.00000,20.00000,1.382559e-07,0.82530,3
258.88000, 34.00000,      1.07382,101.36008,50.00000,20.00000,1.381034e-07,0.82441,3
259.88501, 34.10000,      1.07180,101.35115,50.00000,20.00000,1.380214e-07,0.82354,3
260.89401, 34.20000,      1.07014,101.35338,50.00000,20.00000,1.379920e-07,0.82266,3
261.90100, 34.30000,      1.06843,101.34301,50.00000,20.00000,1.379569e-07,0.82177,3
262.90799, 34.40000,      1.06647,101.33408,50.00000,20.00000,1.378706e-07,0.82089,3
263.92099, 34.50000,      1.06506,101.33408,50.00000,20.00000,1.377357e-07,0.82000,3
264.92099, 34.60000,      1.06339,101.32515,50.00000,20.00000,1.376124e-07,0.81912,3
265.92801, 34.70000,      1.06167,101.31622,50.00000,20.00000,1.375310e-07,0.81823,3
266.94601, 34.80000,      1.06027,101.29842,50.00000,20.00000,1.374888e-07,0.81733,3
267.93201, 34.90000,      1.05870,101.28949,50.00000,20.00000,1.374429e-07,0.81645,3
268.94400, 35.00000,      1.05741,101.28056,50.00000,20.00000,1.373698e-07,0.81555,3
269.94901, 35.10000,      1.05605,101.27170,50.00000,20.00000,1.373730e-07,0.81466,3
270.94699, 35.20000,      1.05493,101.24196,50.00000,20.00000,1.374576e-07,0.81377,3
271.95001, 35.30000,      1.05344,101.23303,50.00000,20.00000,1.373671e-07,0.81287,3
272.94400, 35.40000,      1.05238,101.22416,50.00000,20.00000,1.371126e-07,0.81198,3
273.94400, 35.50000,      1.05101,101.20479,50.00000,20.00000,1.370513e-07,0.81108,3
274.94800, 35.60000,      1.04971,101.18923,50.00000,20.00000,1.371269e-07,0.81018,3
275.94699, 35.70000,      1.04908,101.17807,50.00000,20.00000,1.370516e-07,0.80928,3
276.94299, 35.80000,      1.04808,101.14839,50.00000,20.00000,1.369383e-07,0.80838,3
277.92401, 35.90000,      1.04693,101.13500,50.00000,20.00000,1.369540e-07,0.80750,3
278.93500, 36.00000,      1.04675,101.10972,50.00000,20.00000,1.369836e-07,0.80658,3
279.92200, 36.10000,      1.04561,101.07630,50.00000,20.00000,1.369377e-07,0.80569,3
280.92401, 36.20000,      1.04512,101.05772,50.00000,20.00000,1.368680e-07,0.80478,3
281.92001, 36.30000,      1.04424,101.03920,50.00000,20.00000,1.368313e-07,0.80387,3
282.90601, 36.40000,      1.04372,101.00873,50.00000,20.00000,1.368615e-07,0.80297,3
283.90399, 36.50000,      1.04297,100.97754,50.00000,20.00000,1.368546e-07,0.80206,3
284.89001, 36.60000,      1.04195,100.94629,50.00000,20.00000,1.366909e-07,0.80116,3
285.88699, 36.70000,      1.04170,100.90919,50.00000,20.00000,1.365856e-07,0.80025,3
286.87299, 36.80000,      1.04106,100.86980,50.00000,20.00000,1.366981e-07,0.79935,3
287.86301, 36.90000,      1.04062,100.83861,50.00000,20.00000,1.367649e-07,0.79844,3
288.85699, 37.00000,      1.03942,100.79481,50.00000,20.00000,1.366657e-07,0.79753,3
289.85501, 37.10000,      1.03942,100.77177,50.00000,20.00000,1.365657e-07,0.79661,3
290.84399, 37.20000,      1.03904,100.71976,50.00000,20.00000,1.364852e-07,0.79570,3
291.83801, 37.30000,      1.03835,100.67741,50.00000,20.00000,1.363426e-07,0.79478,3
292.82199, 37.40000,      1.03777,100.62397,50.00000,20.00000,1.362369e-07,0.79387,3
293.82101, 37.50000,      1.03772,100.58831,50.00000,20.00000,1.362905e-07,0.79295,3
294.80701, 37.60000,      1.03765,100.53185,50.00000,20.00000,1.363796e-07,0.79203,3
295.79901, 37.70000,      1.03702,100.47761,50.00000,20.00000,1.363484e-07,0.79111,3
296.78299, 37.80000,      1.03631,100.44123,50.00000,20.00000,1.361434e-07,0.79020,3
297.77200, 37.90000,      1.03568,100.37216,50.00000,20.00000,1.358927e-07,0.78928,3
298.76199, 38.00000,      1.03562,100.31937,50.00000,20.00000,1.359288e-07,0.78836,3
299.75299, 38.10000,      1.03524,100.26960,50.00000,20.00000,1.361831e-07,0.78744,3
300.73801, 38.20000,      1.03492,100.20204,50.00000,20.00000,1.362929e-07,0.78652,3
301.74100, 38.30000,      1.03418,100.14485,50.00000,20.00000,1.361719e-07,0.78558,3
302.73499, 38.40000,      1.03362,100.07722,50.00000,20.00000,1.359019e-07,0.78465,3
303.71399, 38.50000,      1.03329,100.01412,50.00000,20.00000,1.357130e-07,0.78374,3
304.70099, 38.60000,      1.03310, 99.94425,50.00000,20.00000,1.357322e-07,0.78281,3
305.68301, 38.70000,      1.03291, 99.87295,50.00000,20.00000,1.357936e-07,0.78189,3
306.67899, 38.80000,      1.03228, 99.80460,50.00000,20.00000,1.358132e-07,0.78096,3
307.67099, 38.90000,      1.03178, 99.74071,50.00000,20.00000,1.358449e-07,0.78003,3
308.66501, 39.00000,      1.03154, 99.65607,50.00000,20.00000,1.358470e-07,0.77909,3
309.64700, 39.10000,      1.03096, 99.57807,50.00000,20.00000,1.357284e-07,0.77817,3
310.63300, 39.20000,      1.03097, 99.50525,50.00000,20.00000,1.355896e-07,0.77724,3
311.61600, 39.30000,      1.03071, 99.42206,50.00000,20.00000,1.355749e-07,0.77632,3
312.61700, 39.40000,      1.03081, 99.34183,50.00000,20.00000,1.356279e-07,0.77537,3
313.60599, 39.50000,      1.03069, 99.26907,50.00000,20.00000,1.356597e-07,0.77444,3
314.58801, 39.60000,      1.03128, 99.16211,50.00000,20.00000,1.356265e-07,0.77351,3
315.57300, 39.70000,      1.03168, 99.08411,50.00000,20.00000,1.355394e-07,0.77258,3
316.56100, 39.80000,      1.03247, 98.98529,50.00000,20.00000,1.354687e-07,0.77165,3
317.56000, 39.90000,      1.03296, 98.89987,50.00000,20.00000,1.354169e-07,0.77070,3
318.54999, 40.00000,      1.03402, 98.78477,50.00000,20.00000,1.353412e-07,0.76977,3
319.53101, 40.10000,      1.03494, 98.69632,50.00000,20.00000,1.352646e-07,0.76884,3
320.52100, 40.20000,      1.03588, 98.58641,50.00000,20.00000,1.352232e-07,0.76790,3
321.51099, 40.30000,      1.03741, 98.48536,50.00000,20.00000,1.351662e-07,0.76696,3
322.50500, 40.40000,      1.03927, 98.36211,50.00000,20.00000,1.350928e-07,0.76602,3
323.49200, 40.50000,      1.04048, 98.25811,50.00000,20.00000,1.351776e-07,0.76508,3
324.47299, 40.60000,      1.04188, 98.13178,50.00000,20.00000,1.353566e-07,0.76415,3
325.47299, 40.70000,      1.04311, 98.01372,50.00000,20.00000,1.352390e-07,0.76320,3
326.45901, 40.80000,      1.04505, 97.90007,50.00000,20.00000,1.349291e-07,0.76226,3
327.44000, 40.90000,      1.04752, 97.77006,50.00000,20.00000,1.348718e-07,0.76133,3
328.42099, 41.00000,      1.04887, 97.63040,50.00000,20.00000,1.349833e-07,0.76040,3
329.41901, 41.10000,      1.05130, 97.50263,50.00000,20.00000,1.349961e-07,0.75945,3
330.41000, 41.20000,      1.05334, 97.34964,50.00000,20.00000,1.349748e-07,0.75850,3
331.40302, 41.30000,      1.05525, 97.21372,50.00000,20.00000,1.350024e-07,0.75756,3
332.38199, 41.40000,      1.05787, 97.06139,50.00000,20.00000,1.349981e-07,0.75662,3
333.37201, 41.50000,      1.06012, 96.89803,50.00000,20.00000,1.349539e-07,0.75568,3
334.35501, 41.60000,      1.06283, 96.74793,50.00000,20.00000,1.349890e-07,0.75474,3
335.34399, 41.70000,      1.06589, 96.58083,50.00000,20.00000,1.350411e-07,0.75380,3
336.32501, 41.80000,      1.06901, 96.41221,50.00000,20.00000,1.348916e-07,0.75286,3
337.32101, 41.90000,      1.07202, 96.23690,50.00000,20.00000,1.346783e-07,0.75191,3
338.30301, 42.00000,      1.07516, 96.05489,50.00000,20.00000,1.347149e-07,0.75098,3
339.29199, 42.10000,      1.07859, 95.87216,50.00000,20.00000,1.348818e-07,0.75003,3
340.27600, 42.20000,      1.08201, 95.68647,50.00000,20.00000,1.349196e-07,0.74910,3
341.26401, 42.30000,      1.08599, 95.47997,50.00000,20.00000,1.347569e-07,0.74815,3
342.25699, 42.40000,      1.08964, 95.27052,50.00000,20.00000,1.344747e-07,0.74720,3
343.25201, 42.50000,      1.09419, 95.07735,50.00000,20.00000,1.344252e-07,0.74625,3
344.23999, 42.60000,      1.09799, 94.87754,50.00000,20.00000,1.346943e-07,0.74531,3
345.22699, 42.70000,      1.10194, 94.65844,50.00000,20.00000,1.348475e-07,0.74437,3
346.20599, 42.80000,      1.10575, 94.43185,50.00000,20.00000,1.347654e-07,0.74343,3
347.21399, 42.90000,      1.11001, 94.21274,50.00000,20.00000,1.347035e-07,0.74247,3
348.20099, 43.00000,      1.11386, 94.00552,50.00000,20.00000,1.347101e-07,0.74153,4
349.16800, 43.10000,      1.11484, 93.76185,50.00000,20.00000,1.346827e-07,0.74061,4
350.05499, 43.20000,      1.08984, 93.51005,50.00000,20.00000,1.346384e-07,0.73976,4
350.83899, 43.30000,      1.03509, 93.24780,50.00000,20.00000,1.346398e-07,0.73901,4
351.50601, 43.40000,      0.95409, 92.99153,50.00000,20.00000,1.346679e-07,0.73838,4
352.04901, 43.50000,      0.85164, 92.71451,50.00000,20.00000,1.346880e-07,0.73786,4
352.46701, 43.60000,      0.73574, 92.44038,50.00000,20.00000,1.346943e-07,0.73746,4
352.78799, 43.70000,      0.61372, 92.15069,50.00000,20.00000,1.346810e-07,0.73715,4
353.01801, 43.80000,      0.49147, 91.87216,50.00000,20.00000,1.346325e-07,0.73693,4
353.18399, 43.90000,      0.37450, 91.57577,50.00000,20.00000,1.345378e-07,0.73677,4
353.27701, 44.00000,      0.26765, 91.31504,50.00000,20.00000,1.343995e-07,0.73668,4
353.34000, 44.10000,      0.17192, 91.03125,50.00000,20.00000,1.343373e-07,0.73662,4
