Repository: teamtran/data-visualizer

File: results/TGA/ps_scf3_flynn_ozawa_wall/1K/PSSCF3_1K_min_PSSCF3_5K_min_PSSCF3_10K_min_PSSCF3_15K_min_PSSCF3_20K_min_fow_astm_data.csv
conversion_%,activation_energy_kJ_mol,r2,E_over_RT,ASTM_b
80,217.3156954487473,0.9732567746909724,37.67858775571246,0.45664282448857507
70,213.556982043645,0.9797533776748196,37.57350467048226,0.4568529906590355
60,209.4062538976567,0.9839389593792206,37.33853648689382,0.45732292702621236
50,207.004850769595,0.9870144616861947,37.406087134734925,0.4571878257305302
40,208.51335039703602,0.9886871912331882,38.230392246393045,0.456
30,214.67443113997533,0.9890273498912449,40.0618024089065,0.4557505580728748
20,228.32460251904948,0.989668466820112,43.696696079176014,0.454
10,245.53268772391615,0.9880384048718263,49.12323471607309,0.45193838264196345

File: results/TGA/ps_scf3_flynn_ozawa_wall/1K/PSSCF3_5K_min_PSSCF3_10K_min_PSSCF3_15K_min_PSSCF3_20K_min_fow_astm_data.csv
conversion_%,activation_energy_kJ_mol,r2,E_over_RT,ASTM_b
90,115.12786542598256,0.7838743975182817,19.298481141707907,0.47840303771658416
80,172.39799038783332,0.936558688671871,29.567738321637183,0.4629432261678363
70,173.24940317129,0.9553605563966833,30.150897394634516,0.4627641923448289
60,173.24763686410094,0.9657320900755105,30.549888672353717,0.4624051001948817
50,174.74883084963733,0.970660098077956,31.226736952221156,0.4617732630477789
40,179.65298399273908,0.9685807776315198,32.57578882425688,0.461
30,189.62701834900682,0.9615568706922427,35.01267291141761,0.4589873270885824
20,213.71912991993594,0.950685289426417,40.493061573342366,0.4554055507413261
10,248.42085747844754,0.9371829310523979,49.24840272431581,0.4518757986378421

File: results/TGA/ps_scf3_flynn_ozawa_wall/1K/PS_A1000_10K_min_PS_A1000_15K_min_PS_A1000_20K_min_fow_astm_data.csv
conversion_%,activation_energy_kJ_mol,r2,E_over_RT,ASTM_b
90,703.0394653280842,0.7084498396631531,115.56726864205561,0.4487
80,736.3118996103244,0.6636843955528403,123.81621926471895,0.4487
70,557.7890915779967,0.4537033924444583,95.38345869779165,0.4487
60,327.1273606522654,0.23972179166243876,56.88915096902099,0.44953325470929373
50,154.26367434251884,0.10252413279862799,27.341132255746107,0.4656588677442539
40,73.00559490273498,0.038162089828716377,13.227735987455604,0.49863358407526637
30,46.10787865166128,0.02081414586554688,8.5855927356414,0.5329485649929956
20,113.201431471384,0.09797623687106703,21.827681666917844,0.4733446366661643
10,295.9109840199536,0.5856176322533713,60.00685563221979,0.4487

File: results/TGA/ps_scf3_flynn_ozawa_wall/1K/PS_A1000_15K_min_PS_A1000_20K_min_fow_astm_data.csv
conversion_%,activation_energy_kJ_mol,r2,E_over_RT,ASTM_b
90,172.4691638374802,1.0,28.30129406204979,0.46439741187590045
80,181.95785868947306,1.0,30.553360909417485,0.46240197518152426
70,149.7639376590499,1.0,25.585486399987147,0.4678290272000257
60,113.22041061989367,1.0,19.683722103710515,0.47763255579257896
50,82.15880684173614,1.0,14.56830206604305,0.49229509380187086
40,68.22731500786526,1.0,12.37809300860649,0.5031095349569675
30,62.753252217773934,1.0,11.703837657517873,0.5067769740548927
20,60.993954282483294,1.0,11.768270762209422,0.5063903754267435
10,69.88226653877362,1.0,14.13688841987413,0.4935893347403776

File: results/TGA/ps_scf3_flynn_ozawa_wall/1K/PS_A1000_5K_min_PS_A1000_10K_min_PS_A1000_15K_min_PS_A1000_20K_min_fow_astm_data.csv
conversion_%,activation_energy_kJ_mol,r2,E_over_RT,ASTM_b
90,951.9861473200245,0.9055178971700973,157.01060479969857,0.4487
80,1047.1296854699938,0.8847183074388207,176.59095664448202,0.4487
70,1089.7910972253903,0.6484103921463376,186.69853520982727,0.4487
60,527.2523765136947,0.14292791594617113,91.73761905970542,0.4487
50,-116.47319374992081,0.01959625533162075,-20.61707174909308,0.5398
40,-270.69117765136826,0.22241342082463916,-48.88100553437589,0.5398
30,-267.9564904375692,0.42514487376954513,-49.59771703868322,0.5398
20,-227.03352951620354,0.48882652563894047,-43.427917252862066,0.5398
10,-200.66375528819174,0.28466310692824287,-40.440985691047636,0.5398
